Repository: TopoSpace/CrystalPilot-TaskFullTest

# CrystalPilot-TaskFullTest

通用编程 Agent 与晶体学 Agent 工作台 CrystalPilot 在单晶 X 射线衍射结构解析任务上的对照实验：两组真实数据、六个条件、十二轮无人值守运行的完整证据。

An English summary is at the end of this file.

---

## 1　实验概要

| 项目 | 内容 |
|:---:|---|
| 目的 | 检验通用编程 Agent（Codex、Claude Code）直接执行单晶结构解析的能力，以及 CrystalPilot 提供的工具、状态、纪律与交互带来的变化 |
| 时间 | 2026 年 9 月 21 日 19:24 至 22 日 05:27（北京时间），十二轮串行 |
| 模型 | gpt-6-astra，全部条件同一模型 |
| 案例 | 丙氨酸原始衍射图像（646 帧）；锆基 MOF NU-1000 的反射数据 |
| 条件 | 纯 Codex、纯 Claude Code、Codex + CrystalPilot 环境、Claude Code + CrystalPilot 环境、CrystalPilot 纯工具、CrystalPilot 全功能 |
| 评价 | 独立程序复算 R1、本地 PLATON checkCIF、逐条命令审计、晶体学研究者的人工结构审核 |
| 干预 | 自动干预 0 次，人工科学干预 0 次 |

十二轮的事件流、Agent 的关键判断、交付结构的投影与复算结果汇总在 `运行事件记录.html`（离线页面，下载后用浏览器打开）。下图是 r05（CrystalPilot 纯工具，NU-1000）运行中的工作台：中栏为 Agent 的判断与逐条工具行，右栏为节点 n0023 的结构卡与框架视图。
---

## 2　任务

单晶 X 射线衍射结构解析从一颗晶体的衍射图像出发，得到一个可以发表和存档的化学结构。链条上的每个环节都有参数选择，前一步的错误会在两三步之后以变差的统计量出现。

| 环节 | 做什么 | 输出 |
|:---:|---|---|
| 数据还原 | 找衍射点、指标化、积分、缩放合并 | 反射数据（HKL） |
| 空间群判定 | 由对称性与系统消光确定空间群 | 空间群 |
| 结构求解 | 用直接法、电荷翻转或 Patterson 方法恢复相位 | 初始原子模型 |
| 精修 | 最小二乘调整坐标、位移参数、占有率；处理无序、溶剂、氢原子 | 收敛的模型 |
| 校验 | R1、wR2、GooF、残余电子密度；checkCIF 的 A/B/C 级警报 | 校验报告 |
| 交付 | 模型、反射数据、精修记录写成 CIF | CIF 与配套文件 |

一个结构的质量由 R1（小分子发表水平 0.05 以下，多孔框架 0.10 以下）、wR2、GooF、残峰和 checkCIF 的 A 级警报数衡量；结构是否正确，最终由晶体学研究者打开 CIF 检查决定，因为有一类结构错误不反映在任何指标或警报上。

---

## 3　两个案例

| 案例 | 输入 | 化学与对称性 | 难点 | 预算 |
|:---:|---|---|---|:---:|
| 丙氨酸 | 646 张原始衍射图像（Rigaku HyPix-Arc，Mo Kα）及采集元数据，110 MB；化学式 C₃H₇NO₂ | L-丙氨酸，P2₁2₁2₁，晶胞 5.79 × 5.97 × 12.30 Å，6 个非氢原子 | 从图像开始的完整链条；采集中存在探测器阴影 | 120 分钟 |

# NU-1000 框架结构解析与精修

## 结论

已从本轮强度数据独立求解并建立完整的 **P6/mmm 平均框架模型**，完成各向异性精修、连接性检查和处理参数敏感性测试。框架可复算，但数据质量及下述未决问题仍不足以支持“可直接投稿的无警报终稿”这一判断。

未读取其他运行或参考结构，也未联网检索该样品。只使用给定三项输入、现有软件及通用软件文档。`inputs` 内容未改变，交付 HKL 与原始 HKL 的 SHA-256 相同。

## 最终结果

| 项目 | 结果 |
|---|---|
| 空间群 | P6/mmm，No. 191 |
| 晶胞 | a = b = 39.1900 Å，c = 16.6100 Å；α = β = 90°，γ = 120° |
| 波长 | 0.68883 Å |
| 原始观测 | 337815 条，原始最高分辨率约 0.691 Å |
| 精修范围 | d ≥ 1.0 Å；4395 个独立反射，其中 2063 个 I > 2σ(I) |
| 完整度 | 到 1.0 Å 约 99.9% |
| R1，强反射 / 全部所用反射 | **0.0827 / 0.1215** |
| wR2，全部所用反射 | **0.2722** |
| GooF | 0.987 |
| 参数 / restraints | 155 / 220 |
| Rint，SHELXL 在所用范围内 | **0.5659** |
| 差值密度峰 / 谷 | +0.49 / −0.87 e Å⁻³ |
| 非正定位移参数 | 0 |

不对单个反射作手工 OMIT，也没有按强度阈值筛掉弱反射。完整原始数据仍在 HKL 中，截断由 INS 的 `SHEL 999 1.0` 明确指定。1.1–1.0 Å 壳层 CC1/2 ≈ 0.528；0.9–0.8 Å 已约为零。1.2 Å 仅用于初始求解。

## 模型内容

- 20 个独立非氢位点：2 Zr、6 O、12 C，均采用满占有的各向异性平均模型；特殊位置的 SHELX 占有因子已正确计入。
- 每晶胞为 **3 个 Zr6 节点、6 个 C44O8 配体**；18 个 Zr 都是八配位。Zr–O 为 2.157–2.249 Å，羧基 C–O 为 1.245–1.269 Å。
- 配体上 6 个独立芳香氢为几何生成的 riding H，C–H 固定 0.93 Å；并非实验定位的氢。
- 坐标模型组成是每晶胞 C264H132O96Zr18，或 Z = 3 时 C88H44O32Zr6。**这不是完整样品的化学式**：未包括节点上未定的氢及孔道内容。CIF 的式量、密度和 F(000) 同样仅对应坐标模型。
- O3、O6 为节点三桥联氧；O4、O5 为端位配位氧。没有凭空添加节点氢或指定其 OH/H2O/调节剂归属。

初始 INS 只有重合于原点的占位原子且缺少 Zr。补充 Zr 后，SHELXT 独立定位节点与配体；按图中连接关系更正误分配的芳环元素，缺失羧基碳由最高差值峰补全。采用 DFIX/DANG/FLAT 与 RIGU/SIMU，具体目标值、标准差和原子列表全部在 INS 中。

## 孔道与稳定性

没有建立任何具体孔道溶剂或客体分子。仅用 `smtbx.masks.mask` 估计未指认的孔道散射，通过 **ABIN + 独立 FAB** 加到计算结构因子；观测 HKL 未改写。最终固定掩膜参数为 probe/shrink 1.3/1.3 Å，网格步长 0.25 Å，160×160×72，补全集开启，最多 100 轮。掩膜区域约 17381 Å³，占晶胞 78.67%。

未校正孔道的 1.2 Å 基线 R1 = 0.1824，已另行保存。不能把掩膜前后不同处理的 R 值当作独立的模型证实。

主要非氢坐标敏感性结果：

| 对照 | 最大坐标变化 |
|---|---|
| 1.2 Å 与 1.0 Å 截断 | 约 0.012 Å |
| 取消几何 restraints，保留 ADP restraints | 约 0.034 Å |
| 更保守的掩膜边界（shrink 1.0 Å） | 约 0.011 Å |
| Sasaki 改用 Henke 色散表 | 约 0.030 Å |
| 再一次掩膜/框架迭代 | 约 0.0045 Å |

还测试了孔道散射自由比例参数；未带来实质性框架改善，最终不采用。100 与 200 轮掩膜计算的实测反射系数差约为原系数 L1 范数的 0.11%，但电子数仍会变化。因此不以掩膜电子数认定客体种类、分子数或样品化学式。

## 尚未解决

1. **数据一致性偏差较大**，高分辨率信号弱；低角反射仍有系统性拟合偏差。没有原始衍射帧、积分/标度/吸收校正历史，无法追溯或修复来源。
2. 多个位移椭球偏大或偏长；SHELXL 提示 7 个位点可能需要 split。当前没有足够证据建立唯一的分裂模型，保留平均结构，而不把警报当成已确认的无序方式。
3. 节点氧的质子化、端位氧的准确化学归属及可能的局部无序/部分占有仍不确定。节点氢未定位。
4. 所给波长对 Zr 色散修正敏感。最终用 cctbx 的 Sasaki 表，Zr f′ = −9.0413504、f″ = 2.7716699；替代表测试已保留，但没有实验能量校准资料。
5. 孔道模型及几何 restraints 的不确定性未完整传播至坐标标准不确定度；未做独立 Rfree，不将敏感性对照称为交叉验证。
6. 衍射温度、晶体尺寸、晶胞标准不确定度等未提供。交付 CIF 已将软件自动填写的 293 K 改为 `?`。未完成正式 checkCIF/PLATON 验证，不声称已通过发表审查。

合成图仅给出：ZrCl4 35 mg、BA 1 g，DEF 3 mL，80 °C/110 min；图示配体 30 mg、DEF 2 mL；TFA 30 μL，120 °C/24 h。BA/DEF/TFA 的全称未在输入中明确，未据此补造信息。**合成温度不是衍射温度。**

## 文件与复算

- `nu1000_framework.cif`：校订后的主结构文件；`RES` 保留更多坐标小数位。
- 同名 `INS/RES/HKL/FAB/FCF/LST`：实际精修输入、收敛结构、原始观测、孔道贡献、计算结果及完整日志。**复算时不能遗漏 FAB。**
- `framework_overview.png`：由本轮解出的坐标绘制的框架、配体和节点。
- `calculations/`：未校正基线、掩膜输入/区域图、数据统计、敏感性结果、原始 SHELXL CIF 及 `computation_trace.zip`。原始 CIF 内的默认实验温度不应作为事实采用。
- `verification.json`、`input_integrity.json`、`manifest_sha256.json`：交付核验与文件校验值。
- `reproduce.ps1`：使用环境中给定的软件，在新目录重跑最终精修并重新校订、核验 CIF。
- `rebuild_mask.ps1`：从归档的零周期结构/FCF 重算掩膜。求解/精修脚本、主要中间轮次及保留的失败分支日志也在计算归档内；重复的原始 HKL 用归档清单指向同一份输入。

两份 PowerShell 脚本均已实际运行：精修统计在报告精度内完全重现；4395 行重建的 FAB 数值与最终所用文件完全相同。复跑日志与坐标差异检查见 `calculations/reproducibility_check.json` 及同目录的 `reproduced_*` 文件。

软件：SHELXT 2018/2；SHELXL 2019/3；给定 Python 环境中的 cctbx/smtbx、gemmi、NumPy/SciPy、Matplotlib。方法引用见各程序日志及 smtbx 源码中列出的 van der Sluis & Spek (1990), Acta Cryst. A46, 194–201。

File: runs/r04_C0_nu1000/artifacts/deliverables/nu1000_framework.lst (part 1 of 2)

 +++++++++++++++++++++++++++++++++++++++++++++++++++++++++++++++++++
 +  SHELXL -  CRYSTAL STRUCTURE REFINEMENT  -   MULTI-CPU VERSION  +
 +  Copyright(C) George M. Sheldrick 1993-2023     Version 2019/3  +
 +  nu1000_framework           started at 22:01:28 on 21-Sep-2026  +
 +++++++++++++++++++++++++++++++++++++++++++++++++++++++++++++++++++

 Command line parameters: nu1000_framework -a50000 -b3000 -c624 -g0 -m0 -t4

 -a sets the approximate maximum number of atoms including hydrogens.
 -b sets the maximum number of full-matrix parameters (not used by CGLS).
 For example -b9000 allows refinement of 1000 anisotropic atoms or 3000
 with BLOC 1. For a 32-bit version, -b times the square root of the
 number of threads should not exceed about 65500. -c sets the reflection
 buffer size. This depends on the CPU cache size but will rarely
 need changing.

 -g sets the number of reflection groups used for calculating R_complete,
 This must be greater than 1 but not greater than the total number of
 reflections for refinement. -m sets the current reflection group number.
 This may not be less than 1 nor greater than the number set by -g. These
 command line flags override other ways of defining free-R reflections.
 The -m value is also used as a seed for the WIGL pseudo-random shifts.

 -t sets the number of threads, otherwise it is set to the apparent
 number of CPUs. For optimal performance on hyperthreading systems,
 -t should be set to a little more than half the number of CPUs;
 e.g. -t4 or -t5 for an Intel i7 processor.

 Running  4 threads on 32 processors

 TITL NU-1000 framework-only average structure in P6/mmm
 CELL  0.68883  39.1900  39.1900  16.6100   90.000   90.000  120.000
 ZERR 3 0 0 0 0 0 0
 LATT  1
 SYMM -Y, X-Y, Z
 SYMM -X+Y, -X, Z
 SYMM -X, -Y, Z
 SYMM Y, -X+Y, Z
 SYMM X-Y, X, Z
 SYMM Y, X, -Z
 SYMM X-Y, -Y, -Z
 SYMM -X, -X+Y, -Z
 SYMM -Y, -X, -Z
 SYMM -X+Y, Y, -Z
 SYMM X, X-Y, -Z
 SFAC C O ZR H
 DISP C 0.0018766 0.0015000 5.8232
 DISP O 0.0070649 0.0056766 22.0375
 DISP ZR -9.0413504 2.7716699 10760.0761
 DISP H 0 0 0
 UNIT 264 96 18 132

 V =    22092.79     F(000) =    3204.0     Mu =   0.89 mm-1      Cell Wt =     6481.65    Rho =  0.487

 SHEL 999 1.0
 BOND $H
 ACTA
 LIST 6
 FMAP 2
 PLAN 60
 L.S. 15
 EQIV $1 -x+y,y,z
 EQIV $2 x,y,1-z
 DFIX 1.39 0.02 C1 C3 C3 C2 C2 C4 C4 C6 C6 C8 C8 C1
 DANG 2.407 0.04 C1 C2 C3 C4 C2 C6 C4 C8 C6 C1 C8 C3
 DFIX 1.48 0.03 C1 C7
 DFIX 1.49 0.03 C4 C12
 DFIX 1.26 0.02 C12 O1 C12 O2
 DANG 2.22 0.04 O1 O2
 DFIX 1.40 0.03 C5 C7 C7 C10 C9 C10 C10 C11 C9 C9_$2 C11 C11_$2
 DANG 2.42 0.05 C5 C10 C7 C9 C7 C11 C9 C11 C7 C7_$1
 FLAT 0.03 C1 C3 C2 C4 C6 C8 C12
 FLAT 0.03 C5 C7 C9 C10 C11 C7_$1 C10_$1 C11_$1
 RIGU 0.004 C1 > C12 O1 O2
 SIMU 0.02 0.04 2.0 C1 > C12 O1 O2
 ABIN
 WGHT 0.1434 0
 REM Framework coordinates only; pore contribution is in the FAB file.
 REM Temperature and cell standard uncertainties were not supplied.
 REM Node O protonation and terminal O ligand identities are unresolved.
 REM Formula records coordinate-model atoms, not a complete sample formula.
 FVAR       0.05375
 ZR1   3    0.463818    0.536182    1.000000    10.25000    0.09211    0.09211 =
          0.07274    0.00000    0.00000    0.05919
 ZR2   3    0.454961    0.454961    0.893658    10.50000    0.09643    0.09643 =
          0.08757   -0.01218   -0.01218    0.06066
 O1    2    0.413076    0.518167    0.917416    11.00000    0.10064    0.11119 =
          0.09808   -0.00564   -0.00421    0.06990
 O2    2    0.406705    0.465623    0.850334    11.00000    0.12279    0.11772 =
          0.12792   -0.03094   -0.03326    0.07666
 O3    2    0.435767    0.472213    1.000000    10.50000    0.19918    0.11283 =
          0.10271    0.00000    0.00000    0.09677
 O4    2    0.463725    0.463725    0.760053    10.50000    0.21458    0.21458 =
          0.08606   -0.04183   -0.04183    0.17165
 O5    2    0.399723    0.399723    0.911295    10.50000    0.10719    0.10719 =
          0.26751   -0.02393   -0.02393    0.05631
 O6    2    0.518254    0.481746    0.892501    10.50000    0.12902    0.12902 =
          0.14601    0.01542   -0.01542    0.07918
 C1    1    0.310235    0.495014    0.720539    11.00000    0.11355    0.22216 =
          0.09100   -0.01266   -0.01106    0.10776
 C2    1    0.358498    0.522452    0.824572    11.00000    0.13222    0.16638 =
          0.11274   -0.02188   -0.04259    0.10342
 AFIX 43 0.93
 H2    4    0.371649    0.541825    0.863317    11.00000   -1.20000
 AFIX   0
 C3    1    0.330398    0.523370    0.777342    11.00000    0.13323    0.19336 =
          0.11222   -0.01110   -0.02860    0.10917
 AFIX 43 0.93
 H3    4    0.324878    0.543685    0.783964    11.00000   -1.20000
 AFIX   0
 C4    1    0.367268    0.492952    0.814767    11.00000    0.11705    0.16944 =
          0.10591   -0.02855   -0.02884    0.09759
 C5    1    0.247348    0.494697    0.709684    10.50000    0.12486    0.24550 =
          0.10024   -0.01922   -0.00961    0.12275
 AFIX 43 0.93
 H5    4    0.247325    0.494650    0.765674    10.50000   -1.20000
 AFIX   0
 C6    1    0.347309    0.461756    0.760070    11.00000    0.11220    0.21089 =
          0.11235   -0.04368   -0.04391    0.09887
 AFIX 43 0.93
 H6    4    0.352489    0.441090    0.756589    11.00000   -1.20000
 AFIX   0
 C7    1    0.278333    0.494731    0.669283    11.00000    0.10862    0.23487 =
          0.09181   -0.01517   -0.01482    0.11134
 C8    1    0.319423    0.463570    0.711552    11.00000    0.12497    0.24174 =
          0.11350   -0.04511   -0.03034    0.11580
 AFIX 43 0.93
 H8    4    0.306367    0.444309    0.672556    11.00000   -1.20000
 AFIX   0
 C9    1    0.247427    0.494855    0.542982    10.50000    0.12060    0.27568 =
          0.08264   -0.00607   -0.00304    0.13784
 C10   1    0.278167    0.494799    0.585735    11.00000    0.11910    0.26528 =
          0.08817   -0.00312   -0.00462    0.12624
 C11   1    0.309874    0.494903    0.540375    11.00000    0.13939    0.29401 =
          0.08935    0.00354    0.00238    0.13741
 AFIX 43 0.93
 H11   4    0.330589    0.494971    0.567830    11.00000   -1.20000
 AFIX   0
 C12   1    0.397237    0.490922    0.865356    11.00000    0.11225    0.12336 =
          0.09387   -0.02028   -0.01595    0.07685
 HKLF 4



 Covalent radii and connectivity table for  NU-1000 framework-only average structure in P6/mmm                         
 C      0.770
 O      0.660
 ZR     1.590
 H      0.320

 Zr1 - O6_$4 O6_$3 O3_$6 O3 O1_$7 O1_$6 O1_$5 O1 Zr2_$3 Zr2_$5 Zr2_$4 Zr2
 Zr2 - O6 O3_$9 O3 O6_$4 O5 O4 O2_$8 O2 Zr1_$3 Zr1 Zr2_$4 Zr2_$5
 O1 - C12 Zr1
 O2 - C12 Zr2
 O3 - Zr2_$5 Zr2 Zr1
 O4 - Zr2
 O5 - Zr2
 O6 - Zr2_$4 Zr2 Zr1_$3
 C1 - C3 C8 C7
 C2 - C3 C4
 C3 - C2 C1
 C4 - C2 C6 C12
 C5 - C7_$1 C7
 C6 - C8 C4
 C7 - C5 C10 C1
 C8 - C6 C1
 C9 - C10_$1 C10 C9_$2
 C10 - C7 C9 C11
 C11 - C11_$2 C10
 C12 - O2 O1 C4


 Operators for generating equivalent atoms:
 $1   -x+y, y, z
 $2   x, y, -z+1
 $3   -x+1, -y+1, -z+2
 $4   -x+1, -y+1, z
 $5   x, y, -z+2
 $6   -y+1, -x+1, z
 $7   -y+1, -x+1, -z+2
 $8   y, x, z
 $9   y, x, -z+2

   179481  Reflections outside SHEL resolution limits rejected


   337815  Reflections read, of which  179481  rejected

 -39 =< h =< 39,    -39 =< k =< 39,    -16 =< l =< 16,   Max. 2-theta =   40.28

        0  Systematic absence violations (I>3sig(I)) before merging

        0  Inconsistent equivalents

     4395  Unique reflections, of which       0  suppressed

 R(int) = 0.5659     R(sigma) = 0.1066      Friedel opposites merged

 Maximum memory for data reduction =     2675 /    48177


 Reflection statistics for all twin components combined (TWST 0 set)
 Number of data for d > 1.000A (CIF: max) and d > 1.000A (CIF: full)
 (ignoring systematic absences):
 Unique reflections found (point group)       4395    4395
 Unique reflections possible (point group)    4401    4401
 Unique reflections found (Laue group)        4395    4395
 Unique reflections possible (Laue group)     4401    4401

 Special position constraints for Zr1
 z =  1.0000   y = -1.0 * x + 1.0000   U22 = 1.0 * U11   U23 = 0   U13 = 0   
 sof = 0.25000   
 Input constraints retained (at least in part) for  sof

 Special position constraints for Zr2
 y =  1.0 * x + 0.0000   U22 = 1.0 * U11   U13 = 1.0 * U23   sof = 0.50000   
 Input constraints retained (at least in part) for  sof

 Special position constraints for O3
 z =  1.0000   U23 = 0   U13 = 0   sof = 0.50000   
 Input constraints retained (at least in part) for  sof

 Special position constraints for O4
 y =  1.0 * x + 0.0000   U22 = 1.0 * U11   U13 = 1.0 * U23   sof = 0.50000   
 Input constraints retained (at least in part) for  sof

 Special position constraints for O5
 y =  1.0 * x + 0.0000   U22 = 1.0 * U11   U13 = 1.0 * U23   sof = 0.50000   
 Input constraints retained (at least in part) for  sof

 Special position constraints for O6
 y = -1.0 * x + 1.0000   U22 = 1.0 * U11   U13 =-1.0 * U23   sof = 0.50000   
 Input constraints retained (at least in part) for  sof

 Special position constraints for C5
 y =  2.0 * x + 0.0000   U13 = 0.5 * U23   U12 = 0.5 * U22   sof = 0.50000   
 Input constraints retained (at least in part) for  sof

 Special position constraints for C9
 y =  2.0 * x + 0.0000   U13 = 0.5 * U23   U12 = 0.5 * U22   sof = 0.50000   
 Input constraints retained (at least in part) for  sof


 Default effective X-H and X-D distances for T =   20.0C 
 AFIX m =    1     2     3     4   4[N]  3[N]  15[B]  8[O]   9   9[N]   16
 d(X-H) =  0.98  0.97  0.96  0.93  0.86  0.89  1.10  0.82  0.93  0.86  0.93

 Note that these distances are chosen to give the best fit to the X-ray data
 and so avoid the introduction of systematic error.  The true internuclear
 distances are longer and do not vary with temperature!  The apparent
 variation with temperature is caused by libration.


 Least-squares cycle   1   Maximum vector length =  623   Memory required =     46 /   3106 /   233565

 wR2 =  0.2722 before cycle   1 for    4395 data and    155 /    155 parameters


 Disagreeable restraints before cycle    1

   Observed   Target    Error     Sigma     Restraint

    1.4540    1.3900    0.0640    0.0200    DFIX C8 C1


 Summary of restraints applied in cycle    1

               ANTIBUMP  DFIX    DANG SAME/SADI CHIV/Z CHIV/NZ   FLAT    DELU    RIGU    SIMU    ISOR    SUMP

       Number       0      16      12       0       0       0       9       0      99      84       0       0

 rms sigma      0.0000  0.0255  0.0444  0.0000  0.0000  0.0000  0.0300  0.0000  0.1152  0.0200  0.0000  0.0000

 rms deviation  0.0000  0.0297  0.0346  0.0000  0.0000  0.0000  0.0180  0.0000  0.0113  0.0152  0.0000  0.0000


 GooF = S =     0.987;     Restrained GooF =      0.975 for     220 restraints

 Weight = 1 / [ sigma^2(Fo^2) + ( 0.1434 * P )^2 +   0.00 * P ]   where  P = ( Max ( Fo^2, 0 ) + 2 * Fc^2 ) / 3


     N      value        esd    shift/esd  parameter

     1     0.05376     0.00023     0.023    OSF

 Mean shift/esd =   0.002  Maximum =     0.023 for  OSF          

 Max. shift = 0.000 A for O3        Max. dU = 0.000 for C1         


 Least-squares cycle   2   Maximum vector length =  623   Memory required =     46 /   3106 /   233565

 wR2 =  0.2722 before cycle   2 for    4395 data and    155 /    155 parameters


 Disagreeable restraints before cycle    2

   Observed   Target    Error     Sigma     Restraint

    1.4540    1.3900    0.0640    0.0200    DFIX C8 C1


 Summary of restraints applied in cycle    2

               ANTIBUMP  DFIX    DANG SAME/SADI CHIV/Z CHIV/NZ   FLAT    DELU    RIGU    SIMU    ISOR    SUMP

       Number       0      16      12       0       0       0       9       0      99      84       0       0

 rms sigma      0.0000  0.0255  0.0444  0.0000  0.0000  0.0000  0.0300  0.0000  0.1152  0.0200  0.0000  0.0000

 rms deviation  0.0000  0.0297  0.0346  0.0000  0.0000  0.0000  0.0180  0.0000  0.0113  0.0152  0.0000  0.0000


 GooF = S =     0.987;     Restrained GooF =      0.975 for     220 restraints

 Weight = 1 / [ sigma^2(Fo^2) + ( 0.1434 * P )^2 +   0.00 * P ]   where  P = ( Max ( Fo^2, 0 ) + 2 * Fc^2 ) / 3


     N      value        esd    shift/esd  parameter

     1     0.05376     0.00023     0.004    OSF

 Mean shift/esd =   0.001  Maximum =     0.004 for  OSF          

 Max. shift = 0.000 A for C3        Max. dU = 0.000 for O3         


 Least-squares cycle   3   Maximum vector length =  623   Memory required =     46 /   3106 /   233565

 wR2 =  0.2722 before cycle   3 for    4395 data and    155 /    155 parameters


 Disagreeable restraints before cycle    3

   Observed   Target    Error     Sigma     Restraint

    1.4540    1.3900    0.0640    0.0200    DFIX C8 C1


 Summary of restraints applied in cycle    3

               ANTIBUMP  DFIX    DANG SAME/SADI CHIV/Z CHIV/NZ   FLAT    DELU    RIGU    SIMU    ISOR    SUMP

       Number       0      16      12       0       0       0       9       0      99      84       0       0

 rms sigma      0.0000  0.0255  0.0444  0.0000  0.0000  0.0000  0.0300  0.0000  0.1152  0.0200  0.0000  0.0000

 rms deviation  0.0000  0.0297  0.0346  0.0000  0.0000  0.0000  0.0180  0.0000  0.0113  0.0152  0.0000  0.0000


 GooF = S =     0.987;     Restrained GooF =      0.975 for     220 restraints

 Weight = 1 / [ sigma^2(Fo^2) + ( 0.1434 * P )^2 +   0.00 * P ]   where  P = ( Max ( Fo^2, 0 ) + 2 * Fc^2 ) / 3


     N      value        esd    shift/esd  parameter

     1     0.05376     0.00023     0.000    OSF

 Mean shift/esd =   0.000  Maximum =    -0.001 for   x  Zr1      

 Max. shift = 0.000 A for C3        Max. dU = 0.000 for O6         


 Least-squares cycle   4   Maximum vector length =  623   Memory required =     46 /   3106 /   233565

 wR2 =  0.2722 before cycle   4 for    4395 data and    155 /    155 parameters


 Disagreeable restraints before cycle    4

   Observed   Target    Error     Sigma     Restraint

    1.4540    1.3900    0.0640    0.0200    DFIX C8 C1


 Summary of restraints applied in cycle    4

               ANTIBUMP  DFIX    DANG SAME/SADI CHIV/Z CHIV/NZ   FLAT    DELU    RIGU    SIMU    ISOR    SUMP

       Number       0      16      12       0       0       0       9       0      99      84       0       0

 rms sigma      0.0000  0.0255  0.0444  0.0000  0.0000  0.0000  0.0300  0.0000  0.1152  0.0200  0.0000  0.0000

 rms deviation  0.0000  0.0297  0.0346  0.0000  0.0000  0.0000  0.0180  0.0000  0.0113  0.0152  0.0000  0.0000


 GooF = S =     0.987;     Restrained GooF =      0.975 for     220 restraints

 Weight = 1 / [ sigma^2(Fo^2) + ( 0.1434 * P )^2 +   0.00 * P ]   where  P = ( Max ( Fo^2, 0 ) + 2 * Fc^2 ) / 3


     N      value        esd    shift/esd  parameter

     1     0.05376     0.00023     0.000    OSF

 Mean shift/esd =   0.000  Maximum =     0.000 for   x  Zr2      

 Max. shift = 0.000 A for O6        Max. dU = 0.000 for C8         


 Least-squares cycle   5   Maximum vector length =  623   Memory required =     46 /   3106 /   233565

 wR2 =  0.2722 before cycle   5 for    4395 data and    155 /    155 parameters


 Disagreeable restraints before cycle    5

   Observed   Target    Error     Sigma     Restraint

    1.4540    1.3900    0.0640    0.0200    DFIX C8 C1


 Summary of restraints applied in cycle    5

               ANTIBUMP  DFIX    DANG SAME/SADI CHIV/Z CHIV/NZ   FLAT    DELU    RIGU    SIMU    ISOR    SUMP

       Number       0      16      12       0       0       0       9       0      99      84       0       0

 rms sigma      0.0000  0.0255  0.0444  0.0000  0.0000  0.0000  0.0300  0.0000  0.1152  0.0200  0.0000  0.0000

 rms deviation  0.0000  0.0297  0.0346  0.0000  0.0000  0.0000  0.0180  0.0000  0.0113  0.0152  0.0000  0.0000


 GooF = S =     0.987;     Restrained GooF =      0.975 for     220 restraints

 Weight = 1 / [ sigma^2(Fo^2) + ( 0.1434 * P )^2 +   0.00 * P ]   where  P = ( Max ( Fo^2, 0 ) + 2 * Fc^2 ) / 3


     N      value        esd    shift/esd  parameter

     1     0.05376     0.00023     0.000    OSF

 Mean shift/esd =   0.000  Maximum =     0.001 for   x  Zr1      

 Max. shift = 0.000 A for Zr1        Max. dU = 0.000 for C5        


 Least-squares cycle   6   Maximum vector length =  623   Memory required =     46 /   3106 /   233565

 wR2 =  0.2722 before cycle   6 for    4395 data and    155 /    155 parameters


 Disagreeable restraints before cycle    6

   Observed   Target    Error     Sigma     Restraint

    1.4540    1.3900    0.0640    0.0200    DFIX C8 C1


 Summary of restraints applied in cycle    6

               ANTIBUMP  DFIX    DANG SAME/SADI CHIV/Z CHIV/NZ   FLAT    DELU    RIGU    SIMU    ISOR    SUMP

       Number       0      16      12       0       0       0       9       0      99      84       0       0

 rms sigma      0.0000  0.0255  0.0444  0.0000  0.0000  0.0000  0.0300  0.0000  0.1152  0.0200  0.0000  0.0000

 rms deviation  0.0000  0.0297  0.0346  0.0000  0.0000  0.0000  0.0180  0.0000  0.0113  0.0152  0.0000  0.0000


 GooF = S =     0.987;     Restrained GooF =      0.975 for     220 restraints

 Weight = 1 / [ sigma^2(Fo^2) + ( 0.1434 * P )^2 +   0.00 * P ]   where  P = ( Max ( Fo^2, 0 ) + 2 * Fc^2 ) / 3


     N      value        esd    shift/esd  parameter

     1     0.05376     0.00023     0.000    OSF

 Mean shift/esd =   0.000  Maximum =    -0.001 for   x  Zr1      

 Max. shift = 0.000 A for Zr1        Max. dU = 0.000 for C5        


 Least-squares cycle   7   Maximum vector length =  623   Memory required =     46 /   3106 /   233565

 wR2 =  0.2722 before cycle   7 for    4395 data and    155 /    155 parameters


 Disagreeable restraints before cycle    7

   Observed   Target    Error     Sigma     Restraint

    1.4540    1.3900    0.0640    0.0200    DFIX C8 C1


 Summary of restraints applied in cycle    7

               ANTIBUMP  DFIX    DANG SAME/SADI CHIV/Z CHIV/NZ   FLAT    DELU    RIGU    SIMU    ISOR    SUMP

       Number       0      16      12       0       0       0       9       0      99      84       0       0

 rms sigma      0.0000  0.0255  0.0444  0.0000  0.0000  0.0000  0.0300  0.0000  0.1152  0.0200  0.0000  0.0000

 rms deviation  0.0000  0.0297  0.0346  0.0000  0.0000  0.0000  0.0180  0.0000  0.0113  0.0152  0.0000  0.0000


 GooF = S =     0.987;     Restrained GooF =      0.975 for     220 restraints

 Weight = 1 / [ sigma^2(Fo^2) + ( 0.1434 * P )^2 +   0.00 * P ]   where  P = ( Max ( Fo^2, 0 ) + 2 * Fc^2 ) / 3


     N      value        esd    shift/esd  parameter

     1     0.05376     0.00023     0.000    OSF

 Mean shift/esd =   0.000  Maximum =     0.000 for   x  Zr1      

 Max. shift = 0.000 A for C6        Max. dU = 0.000 for C5         


 Least-squares cycle   8   Maximum vector length =  623   Memory required =     46 /   3106 /   233565

 wR2 =  0.2722 before cycle   8 for    4395 data and    155 /    155 parameters


 Disagreeable restraints before cycle    8

   Observed   Target    Error     Sigma     Restraint

    1.4540    1.3900    0.0640    0.0200    DFIX C8 C1


 Summary of restraints applied in cycle    8

               ANTIBUMP  DFIX    DANG SAME/SADI CHIV/Z CHIV/NZ   FLAT    DELU    RIGU    SIMU    ISOR    SUMP

       Number       0      16      12       0       0       0       9       0      99      84       0       0

 rms sigma      0.0000  0.0255  0.0444  0.0000  0.0000  0.0000  0.0300  0.0000  0.1152  0.0200  0.0000  0.0000

 rms deviation  0.0000  0.0297  0.0346  0.0000  0.0000  0.0000  0.0180  0.0000  0.0113  0.0152  0.0000  0.0000


 GooF = S =     0.987;     Restrained GooF =      0.975 for     220 restraints

 Weight = 1 / [ sigma^2(Fo^2) + ( 0.1434 * P )^2 +   0.00 * P ]   where  P = ( Max ( Fo^2, 0 ) + 2 * Fc^2 ) / 3


     N      value        esd    shift/esd  parameter

     1     0.05376     0.00023     0.000    OSF

 Mean shift/esd =   0.000  Maximum =     0.001 for   x  Zr1      

 Max. shift = 0.000 A for Zr1        Max. dU = 0.000 for O2        


 Least-squares cycle   9   Maximum vector length =  623   Memory required =     46 /   3106 /   233565

 wR2 =  0.2722 before cycle   9 for    4395 data and    155 /    155 parameters


 Disagreeable restraints before cycle    9

   Observed   Target    Error     Sigma     Restraint

    1.4540    1.3900    0.0640    0.0200    DFIX C8 C1


 Summary of restraints applied in cycle    9

               ANTIBUMP  DFIX    DANG SAME/SADI CHIV/Z CHIV/NZ   FLAT    DELU    RIGU    SIMU    ISOR    SUMP

       Number       0      16      12       0       0       0       9       0      99      84       0       0

 rms sigma      0.0000  0.0255  0.0444  0.0000  0.0000  0.0000  0.0300  0.0000  0.1152  0.0200  0.0000  0.0000

 rms deviation  0.0000  0.0297  0.0346  0.0000  0.0000  0.0000  0.0180  0.0000  0.0113  0.0152  0.0000  0.0000


 GooF = S =     0.987;     Restrained GooF =      0.975 for     220 restraints

 Weight = 1 / [ sigma^2(Fo^2) + ( 0.1434 * P )^2 +   0.00 * P ]   where  P = ( Max ( Fo^2, 0 ) + 2 * Fc^2 ) / 3


     N      value        esd    shift/esd  parameter

     1     0.05376     0.00023     0.000    OSF

 Mean shift/esd =   0.000  Maximum =    -0.001 for   x  Zr1      

 Max. shift = 0.000 A for C6        Max. dU = 0.000 for C6         


 Least-squares cycle  10   Maximum vector length =  623   Memory required =     46 /   3106 /   233565

 wR2 =  0.2722 before cycle  10 for    4395 data and    155 /    155 parameters


 Disagreeable restraints before cycle   10

   Observed   Target    Error     Sigma     Restraint

    1.4540    1.3900    0.0640    0.0200    DFIX C8 C1


 Summary of restraints applied in cycle   10

               ANTIBUMP  DFIX    DANG SAME/SADI CHIV/Z CHIV/NZ   FLAT    DELU    RIGU    SIMU    ISOR    SUMP

       Number       0      16      12       0       0       0       9       0      99      84       0       0

 rms sigma      0.0000  0.0255  0.0444  0.0000  0.0000  0.0000  0.0300  0.0000  0.1152  0.0200  0.0000  0.0000

 rms deviation  0.0000  0.0297  0.0346  0.0000  0.0000  0.0000  0.0180  0.0000  0.0113  0.0152  0.0000  0.0000


 GooF = S =     0.987;     Restrained GooF =      0.975 for     220 restraints

 Weight = 1 / [ sigma^2(Fo^2) + ( 0.1434 * P )^2 +   0.00 * P ]   where  P = ( Max ( Fo^2, 0 ) + 2 * Fc^2 ) / 3


     N      value        esd    shift/esd  parameter

     1     0.05376     0.00023     0.000    OSF

 Mean shift/esd =   0.000  Maximum =     0.000 for   x  Zr2      

 Max. shift = 0.000 A for Zr2        Max. dU = 0.000 for C9        


 Least-squares cycle  11   Maximum vector length =  623   Memory required =     46 /   3106 /   233565

 wR2 =  0.2722 before cycle  11 for    4395 data and    155 /    155 parameters


 Disagreeable restraints before cycle   11

   Observed   Target    Error     Sigma     Restraint

    1.4540    1.3900    0.0640    0.0200    DFIX C8 C1


 Summary of restraints applied in cycle   11

               ANTIBUMP  DFIX    DANG SAME/SADI CHIV/Z CHIV/NZ   FLAT    DELU    RIGU    SIMU    ISOR    SUMP

       Number       0      16      12       0       0       0       9       0      99      84       0       0

 rms sigma      0.0000  0.0255  0.0444  0.0000  0.0000  0.0000  0.0300  0.0000  0.1152  0.0200  0.0000  0.0000

 rms deviation  0.0000  0.0297  0.0346  0.0000  0.0000  0.0000  0.0180  0.0000  0.0113  0.0152  0.0000  0.0000


 GooF = S =     0.987;     Restrained GooF =      0.975 for     220 restraints

 Weight = 1 / [ sigma^2(Fo^2) + ( 0.1434 * P )^2 +   0.00 * P ]   where  P = ( Max ( Fo^2, 0 ) + 2 * Fc^2 ) / 3


     N      value        esd    shift/esd  parameter

     1     0.05376     0.00023     0.000    OSF

 Mean shift/esd =   0.000  Maximum =     0.001 for   x  Zr1      

 Max. shift = 0.000 A for C6        Max. dU = 0.000 for C11        


 Least-squares cycle  12   Maximum vector length =  623   Memory required =     46 /   3106 /   233565

 wR2 =  0.2722 before cycle  12 for    4395 data and    155 /    155 parameters


 Disagreeable restraints before cycle   12

   Observed   Target    Error     Sigma     Restraint

    1.4540    1.3900    0.0640    0.0200    DFIX C8 C1


 Summary of restraints applied in cycle   12

               ANTIBUMP  DFIX    DANG SAME/SADI CHIV/Z CHIV/NZ   FLAT    DELU    RIGU    SIMU    ISOR    SUMP

       Number       0      16      12       0       0       0       9       0      99      84       0       0

 rms sigma      0.0000  0.0255  0.0444  0.0000  0.0000  0.0000  0.0300  0.0000  0.1152  0.0200  0.0000  0.0000

 rms deviation  0.0000  0.0297  0.0346  0.0000  0.0000  0.0000  0.0180  0.0000  0.0113  0.0152  0.0000  0.0000


 GooF = S =     0.987;     Restrained GooF =      0.975 for     220 restraints

 Weight = 1 / [ sigma^2(Fo^2) + ( 0.1434 * P )^2 +   0.00 * P ]   where  P = ( Max ( Fo^2, 0 ) + 2 * Fc^2 ) / 3


     N      value        esd    shift/esd  parameter

     1     0.05376     0.00023     0.000    OSF

 Mean shift/esd =   0.000  Maximum =    -0.001 for   x  Zr1      

 Max. shift = 0.000 A for Zr1        Max. dU = 0.000 for C5        


 Least-squares cycle  13   Maximum vector length =  623   Memory required =     46 /   3106 /   233565

 wR2 =  0.2722 before cycle  13 for    4395 data and    155 /    155 parameters


 Disagreeable restraints before cycle   13

   Observed   Target    Error     Sigma     Restraint

    1.4540    1.3900    0.0640    0.0200    DFIX C8 C1


 Summary of restraints applied in cycle   13

               ANTIBUMP  DFIX    DANG SAME/SADI CHIV/Z CHIV/NZ   FLAT    DELU    RIGU    SIMU    ISOR    SUMP

       Number       0      16      12       0       0       0       9       0      99      84       0       0

 rms sigma      0.0000  0.0255  0.0444  0.0000  0.0000  0.0000  0.0300  0.0000  0.1152  0.0200  0.0000  0.0000

 rms deviation  0.0000  0.0297  0.0346  0.0000  0.0000  0.0000  0.0180  0.0000  0.0113  0.0152  0.0000  0.0000


 GooF = S =     0.987;     Restrained GooF =      0.975 for     220 restraints

 Weight = 1 / [ sigma^2(Fo^2) + ( 0.1434 * P )^2 +   0.00 * P ]   where  P = ( Max ( Fo^2, 0 ) + 2 * Fc^2 ) / 3


     N      value        esd    shift/esd  parameter

     1     0.05376     0.00023     0.000    OSF

 Mean shift/esd =   0.000  Maximum =     0.000 for   x  Zr1      

 Max. shift = 0.000 A for C6        Max. dU = 0.000 for C11        


 Least-squares cycle  14   Maximum vector length =  623   Memory required =     46 /   3106 /   233565

 wR2 =  0.2722 before cycle  14 for    4395 data and    155 /    155 parameters


 Disagreeable restraints before cycle   14

   Observed   Target    Error     Sigma     Restraint

    1.4540    1.3900    0.0640    0.0200    DFIX C8 C1


 Summary of restraints applied in cycle   14

               ANTIBUMP  DFIX    DANG SAME/SADI CHIV/Z CHIV/NZ   FLAT    DELU    RIGU    SIMU    ISOR    SUMP

       Number       0      16      12       0       0       0       9       0      99      84       0       0

 rms sigma      0.0000  0.0255  0.0444  0.0000  0.0000  0.0000  0.0300  0.0000  0.1152  0.0200  0.0000  0.0000

 rms deviation  0.0000  0.0297  0.0346  0.0000  0.0000  0.0000  0.0180  0.0000  0.0113  0.0152  0.0000  0.0000


 GooF = S =     0.987;     Restrained GooF =      0.975 for     220 restraints

 Weight = 1 / [ sigma^2(Fo^2) + ( 0.1434 * P )^2 +   0.00 * P ]   where  P = ( Max ( Fo^2, 0 ) + 2 * Fc^2 ) / 3


     N      value        esd    shift/esd  parameter

     1     0.05376     0.00023     0.000    OSF

 Mean shift/esd =   0.000  Maximum =     0.001 for   x  Zr1      

 Max. shift = 0.000 A for C3        Max. dU = 0.000 for C5         


 Least-squares cycle  15   Maximum vector length =  623   Memory required =     46 /   3106 /   233565

 wR2 =  0.2722 before cycle  15 for    4395 data and    155 /    155 parameters


 Disagreeable restraints before cycle   15

   Observed   Target    Error     Sigma     Restraint

    1.4540    1.3900    0.0640    0.0200    DFIX C8 C1


 Summary of restraints applied in cycle   15

               ANTIBUMP  DFIX    DANG SAME/SADI CHIV/Z CHIV/NZ   FLAT    DELU    RIGU    SIMU    ISOR    SUMP

       Number       0      16      12       0       0       0       9       0      99      84       0       0

 rms sigma      0.0000  0.0255  0.0444  0.0000  0.0000  0.0000  0.0300  0.0000  0.1152  0.0200  0.0000  0.0000

 rms deviation  0.0000  0.0297  0.0346  0.0000  0.0000  0.0000  0.0180  0.0000  0.0113  0.0152  0.0000  0.0000


 GooF = S =     0.987;     Restrained GooF =      0.975 for     220 restraints

 Weight = 1 / [ sigma^2(Fo^2) + ( 0.1434 * P )^2 +   0.00 * P ]   where  P = ( Max ( Fo^2, 0 ) + 2 * Fc^2 ) / 3


     N      value        esd    shift/esd  parameter

     1     0.05376     0.00023     0.000    OSF

 Mean shift/esd =   0.000  Maximum =    -0.001 for   x  Zr1      

 Max. shift = 0.000 A for C6        Max. dU = 0.000 for O6         


 Largest correlation matrix elements

     0.938 U12 O4 / U11 O4                   0.694 U12 C2 / U22 C2                   0.666 U12 O1 / U22 O1
     0.915 y C7 / x C5                       0.686 U12 O3 / U22 O3                   0.653 U12 C7 / U11 C7
     0.871 U12 Zr1 / U11 Zr1                 0.683 U12 C3 / U11 C3                   0.645 U12 C12 / U22 C12
     0.868 U12 Zr2 / U11 Zr2                 0.680 U12 O1 / U11 O1                   0.644 U13 C10 / U23 C10
     0.864 U12 O6 / U11 O6                   0.679 U12 C6 / U11 C6                   0.644 U12 C8 / U22 C8
     0.830 U12 O5 / U11 O5                   0.675 U12 C4 / U22 C4                   0.644 U12 O3 / U11 O3
     0.769 y C11 / x C9                      0.672 U12 C10 / U11 C10                 0.642 U12 C3 / U22 C3
     0.705 U12 C11 / U11 C11                 0.669 U12 O2 / U22 O2                   0.640 U12 C1 / U22 C1



 Idealized hydrogen atom generation before cycle  16

 Name     x       y       z    AFIX  d(X-H)  shift  Bonded to  Conformation determined by
 H2    0.3717  0.5418  0.8633   43   0.930   0.000   C2            C3  C4  
 H3    0.3249  0.5437  0.7840   43   0.930   0.000   C3            C2  C1  
 H5    0.2473  0.4947  0.7657   43   0.930   0.000   C5            C7_$1  C7  
 H6    0.3525  0.4411  0.7566   43   0.930   0.000   C6            C8  C4  
 H8    0.3064  0.4443  0.6726   43   0.930   0.000   C8            C6  C1  
 H11   0.3306  0.4950  0.5678   43   0.930   0.000   C11           C11_$2  C10  



  NU-1000 framework-only average structure in P6/mmm                         

 ATOM           x        y        z         sof        U11      U22      U33      U23      U13      U12       Ueq

 Zr1         0.46382  0.53618  1.00000    0.25000    0.09212  0.09212  0.07274  0.00000  0.00000  0.05920   0.07982
   0.00000   0.00003  0.00003  0.00000    0.00000    0.00125  0.00125  0.00136  0.00000  0.00000  0.00137   0.00074

 Zr2         0.45496  0.45496  0.89366    0.50000    0.09644  0.09644  0.08757 -0.01218 -0.01218  0.06066   0.08795
   0.00340   0.00004  0.00004  0.00009    0.00000    0.00097  0.00097  0.00113  0.00081  0.00081  0.00101   0.00063

 O1          0.41308  0.51817  0.91742    1.00000    0.10064  0.11119  0.09808 -0.00563 -0.00419  0.06990   0.09577
   0.01250   0.00015  0.00016  0.00031    0.00000    0.00400  0.00419  0.00382  0.00300  0.00315  0.00354   0.00165

 O2          0.40670  0.46562  0.85033    1.00000    0.12280  0.11772  0.12791 -0.03094 -0.03327  0.07666   0.11547
   0.01198   0.00017  0.00017  0.00036    0.00000    0.00450  0.00473  0.00456  0.00365  0.00372  0.00381   0.00197

 O3          0.43576  0.47221  1.00000    0.50000    0.19915  0.11287  0.10276  0.00000  0.00000  0.09678   0.12991
   0.01785   0.00028  0.00024  0.00000    0.00000    0.00921  0.00663  0.00597  0.00000  0.00000  0.00668   0.00311

 O4          0.46373  0.46373  0.76005    0.50000    0.21457  0.21457  0.08604 -0.04183 -0.04183  0.17164   0.14313
   0.02078   0.00027  0.00027  0.00047    0.00000    0.00750  0.00750  0.00564  0.00541  0.00541  0.00808   0.00348

 O5          0.39972  0.39972  0.91130    0.50000    0.10720  0.10720  0.26751 -0.02392 -0.02392  0.05632   0.15943
   0.01961   0.00022  0.00022  0.00069    0.00000    0.00486  0.00486  0.01134  0.00613  0.00613  0.00568   0.00391

 O6          0.51825  0.48175  0.89250    0.50000    0.12907  0.12907  0.14602  0.01540 -0.01540  0.07923   0.12819
   0.00865   0.00011  0.00011  0.00052    0.00000    0.00528  0.00528  0.00765  0.00276  0.00276  0.00593   0.00309

 C1          0.31024  0.49502  0.72054    1.00000    0.11354  0.22214  0.09100 -0.01263 -0.01106  0.10776   0.13163
   0.02244   0.00024  0.00032  0.00049    0.00000    0.00615  0.00862  0.00556  0.00561  0.00447  0.00597   0.00300

 C2          0.35850  0.52245  0.82457    1.00000    0.13223  0.16641  0.11274 -0.02189 -0.04259  0.10344   0.12434
   0.01947   0.00023  0.00026  0.00046    0.00000    0.00671  0.00740  0.00624  0.00566  0.00509  0.00590   0.00290

 H2          0.37165  0.54183  0.86332    1.00000    0.14920
                                          0.00000    0.00000

 C3          0.33040  0.52337  0.77734    1.00000    0.13324  0.19338  0.11220 -0.01109 -0.02860  0.10916   0.13405
   0.02121   0.00024  0.00028  0.00048    0.00000    0.00712  0.00829  0.00670  0.00563  0.00520  0.00653   0.00314

 H3          0.32488  0.54369  0.78397    1.00000    0.16086
                                          0.00000    0.00000

 C4          0.36727  0.49295  0.81477    1.00000    0.11705  0.16946  0.10592 -0.02856 -0.02884  0.09759   0.11927
   0.02058   0.00026  0.00029  0.00051    0.00000    0.00609  0.00728  0.00586  0.00520  0.00457  0.00548   0.00269

 C5          0.24735  0.49470  0.70968    0.50000    0.12486  0.24551  0.10024 -0.01923 -0.00962  0.12276   0.14346
   0.02156   0.00015  0.00031  0.00076    0.00000    0.00596  0.01265  0.00845  0.00933  0.00467  0.00632   0.00459

 H5          0.24733  0.49465  0.76567    0.50000    0.17216
                                          0.00000    0.00000

 C6          0.34731  0.46176  0.76007    1.00000    0.11220  0.21090  0.11234 -0.04367 -0.04392  0.09888   0.13710
   0.02011   0.00025  0.00030  0.00051    0.00000    0.00669  0.00833  0.00659  0.00577  0.00499  0.00640   0.00318

 H6          0.35249  0.44109  0.75659    1.00000    0.16452
                                          0.00000    0.00000

 C7          0.27833  0.49473  0.66928    1.00000    0.10863  0.23486  0.09181 -0.01515 -0.01481  0.11133   0.13378
   0.01684   0.00022  0.00022  0.00052    0.00000    0.00588  0.00822  0.00493  0.00614  0.00451  0.00583   0.00297

 C8          0.31942  0.46357  0.71155    1.00000    0.12498  0.24173  0.11350 -0.04510 -0.03033  0.11580   0.14935
   0.02199   0.00027  0.00032  0.00054    0.00000    0.00680  0.00915  0.00663  0.00660  0.00526  0.00661   0.00335

 H8          0.30637  0.44431  0.67255    1.00000    0.17922
                                          0.00000    0.00000

 C9          0.24743  0.49485  0.54298    0.50000    0.12061  0.27570  0.08263 -0.00608 -0.00304  0.13785   0.14241
   0.01724   0.00013  0.00026  0.00052    0.00000    0.00534  0.01310  0.00720  0.00857  0.00428  0.00655   0.00457

 C10         0.27817  0.49480  0.58574    1.00000    0.11911  0.26529  0.08817 -0.00311 -0.00462  0.12624   0.14413
   0.01699   0.00024  0.00021  0.00053    0.00000    0.00615  0.00914  0.00495  0.00656  0.00467  0.00638   0.00327

 C11         0.30987  0.49490  0.54037    1.00000    0.13940  0.29401  0.08936  0.00355  0.00239  0.13740   0.16135
   0.01898   0.00026  0.00026  0.00040    0.00000    0.00742  0.01141  0.00585  0.00678  0.00498  0.00801   0.00393

 H11         0.33059  0.49497  0.56783    1.00000    0.19361
                                          0.00000    0.00000

 C12         0.39724  0.49092  0.86535    1.00000    0.11227  0.12337  0.09388 -0.02029 -0.01595  0.07685   0.10186
   0.02037   0.00026  0.00027  0.00051    0.00000    0.00595  0.00644  0.00556  0.00457  0.00439  0.00504   0.00245



 Final Structure Factor Calculation for  NU-1000 framework-only average structure in P6/mmm                         

 Total number of l.s. parameters =   155  Maximum vector length =  623   Memory required =     46 /   2951 /    28035

 wR2 =  0.2722 before cycle  16 for    4395 data and      0 /    155 parameters


 Disagreeable restraints before cycle   16

   Observed   Target    Error     Sigma     Restraint

    1.4540    1.3900    0.0640    0.0200    DFIX C8 C1


 Summary of restraints applied in cycle   16

               ANTIBUMP  DFIX    DANG SAME/SADI CHIV/Z CHIV/NZ   FLAT    DELU    RIGU    SIMU    ISOR    SUMP

       Number       0      16      12       0       0       0       9       0      99      84       0       0

 rms sigma      0.0000  0.0255  0.0444  0.0000  0.0000  0.0000  0.0300  0.0000  0.1152  0.0200  0.0000  0.0000

 rms deviation  0.0000  0.0297  0.0346  0.0000  0.0000  0.0000  0.0180  0.0000  0.0113  0.0152  0.0000  0.0000


 GooF = S =     0.987;     Restrained GooF =      0.975 for     220 restraints

 Weight = 1 / [ sigma^2(Fo^2) + ( 0.1434 * P )^2 +   0.00 * P ]   where  P = ( Max ( Fo^2, 0 ) + 2 * Fc^2 ) / 3

 wR2 = 0.2722, GooF = S = 0.987, Restrained GooF = 0.975 for all data
 R1 = 0.0827 for 2063 Fo > 4sig(Fo) and 0.1215 for all 4395 data

 R.m.s. bond length deviation (from DFIX values)  0.0266 (A)
 R.m.s. bond angle deviation (estimated from DANG)  2.94 (deg.)

 Occupancy sum of asymmetric unit =    15.75 for non-hydrogen and     5.50 for H and D atoms



 Principal mean square atomic displacements U

   0.1009   0.0727   0.0658   Zr1  
   0.1126   0.0797   0.0716   Zr2  
   0.1196   0.0965   0.0712   O1  
   0.1669   0.0925   0.0870   O2  
   0.1992   0.1028   0.0877   O3  
   0.2701   0.0859   0.0734   O4    may be split into  0.4698  0.4668  0.7568  and  0.4576  0.4607  0.7633
   0.2722   0.1043   0.1018   O5    may be split into  0.3987  0.3992  0.9235  and  0.4007  0.4002  0.8991
   0.1614   0.1389   0.0843   O6  
   0.2234   0.0928   0.0787   C1  
   0.1879   0.1198   0.0653   C2  
   0.1982   0.1275   0.0764   C3  
   0.1843   0.0998   0.0737   C4  
   0.2480   0.0977   0.0846   C5    may be split into  0.2523  0.4996  0.7082  and  0.2424  0.4898  0.7112
   0.2275   0.1187   0.0651   C6  
   0.2367   0.0943   0.0703   C7    may be split into  0.2830  0.4996  0.6681  and  0.2737  0.4898  0.6704
   0.2561   0.1068   0.0852   C8  
   0.2759   0.0824   0.0689   C9    may be split into  0.2530  0.5005  0.5426  and  0.2418  0.4892  0.5434
   0.2656   0.0894   0.0774   C10    may be split into  0.2834  0.5003  0.5855  and  0.2729  0.4893  0.5859
   0.2947   0.1001   0.0892   C11    may be split into  0.3153  0.5007  0.5406  and  0.3044  0.4891  0.5401
   0.1404   0.0847   0.0805   C12  

 ** Warning:     7  atoms may be split and     0  atoms NPD **



 Analysis of variance for reflections employed in refinement      K = Mean[Fo^2] / Mean[Fc^2]  for group


 Fc/Fc(max)       0.000    0.005    0.009    0.016    0.022    0.029    0.036    0.046    0.064    0.108    1.000

 Number in group       543.     383.     458.     423.     442.     401.     451.     414.     441.     439.

            GooF      0.708    0.697    0.610    0.944    0.800    0.936    1.051    1.215    1.296    1.343

             K      -24.178   -3.918    0.967    1.325    1.157    1.060    1.059    1.024    1.016    1.002


 Resolution(A)    1.00     1.04     1.08     1.13     1.20     1.28     1.38     1.52     1.77     2.26     inf

 Number in group       445.     444.     438.     443.     436.     431.     437.     444.     437.     440.

            GooF      0.602    0.634    0.680    0.662    0.605    0.668    0.759    0.764    0.786    2.342

             K        0.986    1.049    1.055    0.993    0.903    0.893    0.963    0.964    0.992    1.024

             R1       0.321    0.248    0.237    0.200    0.211    0.198    0.109    0.083    0.062    0.115
