Repository: TopoSpace/CrystalPilot-TaskFullTest

# NU-1000 框架结构解析与精修

## 结论

已从本轮强度数据独立求解并建立完整的 **P6/mmm 平均框架模型**，完成各向异性精修、连接性检查和处理参数敏感性测试。框架可复算，但数据质量及下述未决问题仍不足以支持“可直接投稿的无警报终稿”这一判断。

未读取其他运行或参考结构，也未联网检索该样品。只使用给定三项输入、现有软件及通用软件文档。`inputs` 内容未改变，交付 HKL 与原始 HKL 的 SHA-256 相同。

## 最终结果

| 项目 | 结果 |
|---|---|
| 空间群 | P6/mmm，No. 191 |
| 晶胞 | a = b = 39.1900 Å，c = 16.6100 Å；α = β = 90°，γ = 120° |
| 波长 | 0.68883 Å |
| 原始观测 | 337815 条，原始最高分辨率约 0.691 Å |
| 精修范围 | d ≥ 1.0 Å；4395 个独立反射，其中 2063 个 I > 2σ(I) |
| 完整度 | 到 1.0 Å 约 99.9% |
| R1，强反射 / 全部所用反射 | **0.0827 / 0.1215** |
| wR2，全部所用反射 | **0.2722** |
| GooF | 0.987 |
| 参数 / restraints | 155 / 220 |
| Rint，SHELXL 在所用范围内 | **0.5659** |
| 差值密度峰 / 谷 | +0.49 / −0.87 e Å⁻³ |
| 非正定位移参数 | 0 |

File: runs/r04_C0_nu1000/artifacts/deliverables/nu1000_framework.lst (part 2 of 2)
 SYMM -Y, -X, -Z
 SYMM -X+Y, Y, -Z
 SYMM X, X-Y, -Z
 SFAC C O ZR H
 Recommended weighting scheme:  WGHT    0.1435    0.0000


 Most Disagreeable Reflections (* if suppressed or used for Rfree).
 Error/esd is calculated as sqrt(wD^2/<wD^2>) where w is given by the weight
 formula, D = Fo^2-Fc^2 and <> refers to the average over all reflections.

     h   k   l          Fo^2          Fc^2    Error/esd  Fc/Fc(max)  Resolution(A)

    -2   6   2       2741.19        141.15      13.86       0.018       5.08
    -3   8   0       5876.81        652.27      12.49       0.038       4.85
    -1   5   1       3216.05        518.16      11.64       0.034       6.76
     0   4   1      30058.27       5921.93      10.89       0.115       7.56
    -2   6   0       6131.92       1255.95      10.39       0.053       6.41
     0   1   3       2074.85        313.35       9.41       0.026       5.46
     0   0   3      18127.97       1939.07       8.87       0.066       5.54
     0   1   2      11251.85       3235.88       8.80       0.085       8.07
    -1   5   0       1188.92        183.18       7.74       0.020       7.41
    -2   5   0       4140.43       1395.76       7.51       0.056       7.79
    -2   5   4       1477.12        364.24       7.26       0.028       3.66
    -3   7   0       7938.91       2899.13       7.14       0.080       5.58
    -5  10   2       4786.94       1642.08       7.01       0.060       3.54
     0   5   1       5499.35       2024.73       6.93       0.067       6.28
    -1   3   2       1423.04       4821.39       6.54       0.103       6.97
    -2   4   0     136699.69      52239.21       6.42       0.341       9.80
     0   3   2        901.74       3099.51       6.30       0.083       6.69
    -1   9   0       1631.66        139.18       6.00       0.018       3.97
     0   2   2      24182.96      67920.24       5.86       0.388       7.46
    -2   6   4       2442.42       1083.64       5.49       0.049       3.49
    -4   8   2      12082.19       5731.76       5.39       0.113       4.22
    -3   8   2      26864.28      13232.10       5.33       0.171       4.19
     0   9   0       9394.88       4211.32       5.23       0.097       3.77
     0   0   2     173364.06      70666.57       5.09       0.396       8.31
    -3   6   2      31454.81      15718.17       5.05       0.187       5.13
    -4   9   0       2472.91       1061.04       4.85       0.049       4.35
    -1   2   2       3743.93       8197.52       4.70       0.135       7.65
    -2   8   2      12632.68       6826.46       4.59       0.123       4.09
    -4  10   2       1772.15        834.99       4.55       0.043       3.53
    -3   6   0      11467.65       6198.64       4.23       0.117       6.53
    -3   9   5        560.08         65.42       4.19       0.012       2.62
    -1   9   2       1154.46        500.29       4.07       0.033       3.58
     0   8   1       1715.84        767.35       4.03       0.041       4.11
    -1   4   1      16914.73      10049.50       3.87       0.149       8.19
    -2   6   1      15140.82      27685.91       3.81       0.248       5.98
     0   9   4       4728.71       2801.46       3.49       0.079       2.79
    -2   7   1       6654.19      11352.73       3.42       0.159       5.17
     0   8   0       8975.89       5380.61       3.39       0.109       4.24
     0  12   2       1051.14        357.75       3.38       0.028       2.68
     0   5   3      10343.47       6477.27       3.35       0.120       4.29
    -2   5   1      11372.61      19070.92       3.33       0.206       7.05
     0   2   3      22072.57      13976.30       3.32       0.176       5.26
    -1   7   0        926.99        401.37       3.26       0.030       5.18
    -5  13   0       1687.11        929.54       2.95       0.045       2.99
    -2   4   2      38456.42      60452.19       2.93       0.366       6.34
     0   4   2      15503.31      24286.01       2.90       0.232       5.94
     0   6   1      10951.81       7328.93       2.87       0.128       5.35
   -11  26  10       2333.59       1321.36       2.85       0.054       1.11
    -2   4   1     147335.34     228735.92       2.85       0.713       8.44
     0   4   0     219586.67     341413.62       2.83       0.871       8.48



 Bond lengths and angles

 Zr1 -           Distance        Angles
 O6_$4     2.1607 (0.0079) 
 O6_$3     2.1607 (0.0079)  111.46 (0.46)
 O3_$6     2.1766 (0.0080)   71.62 (0.17)  71.62 (0.17)
 O3        2.1766 (0.0080)   71.62 (0.17)  71.62 (0.17) 111.88 (0.49)
 O1_$7     2.2204 (0.0053)  142.39 (0.14)  76.77 (0.22)  77.14 (0.23) 141.52 (0.13)
 O1_$6     2.2204 (0.0053)   76.77 (0.22) 142.39 (0.14)  77.14 (0.23) 141.52 (0.13)  76.31 (0.26)
 O1_$5     2.2204 (0.0053)  142.39 (0.14)  76.77 (0.22) 141.52 (0.13)  77.14 (0.23)  74.71 (0.27) 119.98 (0.28)
 O1        2.2205 (0.0053)   76.77 (0.22) 142.39 (0.14) 141.52 (0.13)  77.14 (0.23) 119.97 (0.28)  74.71 (0.27)  76.31 (0.26)
 Zr2_$3    3.5024 (0.0017)   91.25 (0.21)  35.75 (0.12)  35.88 (0.13)  91.42 (0.22)  74.54 (0.13) 110.89 (0.14) 110.18 (0.13)
 Zr2_$5    3.5024 (0.0017)   91.25 (0.20)  35.75 (0.12)  91.42 (0.22)  35.88 (0.13) 110.18 (0.13) 165.48 (0.15)  74.54 (0.13)
 Zr2_$4    3.5024 (0.0017)   35.75 (0.12)  91.25 (0.21)  35.88 (0.13)  91.42 (0.22) 110.89 (0.14)  74.54 (0.13) 165.48 (0.15)
 Zr2       3.5025 (0.0017)   35.75 (0.12)  91.25 (0.21)  91.42 (0.22)  35.88 (0.13) 165.48 (0.15) 110.18 (0.13) 110.89 (0.14)
                 Zr1             O6_$4         O6_$3         O3_$6         O3            O1_$7         O1_$6         O1_$5        

 Zr2 -           Distance        Angles
 O6        2.1567 (0.0046) 
 O3_$9     2.1567 (0.0048)   72.08 (0.29)
 O3        2.1567 (0.0048)  110.57 (0.34)  69.99 (0.36)
 O6_$4     2.1568 (0.0046)   70.14 (0.35) 110.57 (0.34)  72.07 (0.29)
 O5        2.1845 (0.0089)  144.31 (0.18)  82.68 (0.34)  82.68 (0.34) 144.31 (0.18)
 O4        2.2457 (0.0083)   82.30 (0.32) 144.30 (0.18) 144.30 (0.18)  82.30 (0.32) 106.51 (0.41)
 O2_$8     2.2491 (0.0055)   75.78 (0.23)  75.31 (0.24) 140.01 (0.25) 140.90 (0.25)  73.64 (0.19)  74.57 (0.19)
 O2        2.2492 (0.0055)  140.89 (0.25) 140.01 (0.25)  75.31 (0.24)  75.78 (0.23)  73.64 (0.19)  74.57 (0.19) 125.50 (0.29)
 Zr1_$3    3.5023 (0.0017)   35.82 (0.21)  36.26 (0.21)  89.89 (0.22)  89.71 (0.21) 115.58 (0.19) 114.92 (0.17)  72.73 (0.14)
 Zr1       3.5025 (0.0017)   89.71 (0.21)  89.89 (0.22)  36.27 (0.21)  35.82 (0.21) 115.58 (0.19) 114.92 (0.17) 161.77 (0.15)
 Zr2_$4    3.5300 (0.0032)   35.07 (0.17)  91.01 (0.24)  91.01 (0.24)  35.08 (0.17) 172.29 (0.30)  81.20 (0.27) 109.12 (0.15)
 Zr2_$5    3.5326 (0.0029)   90.51 (0.23)  35.02 (0.18)  35.02 (0.18)  90.51 (0.23)  82.29 (0.30) 171.20 (0.27) 108.66 (0.16)
                 Zr2             O6            O3_$9         O3            O6_$4         O5            O4            O2_$8        

 O1 -            Distance        Angles
 C12       1.2690 (0.0081) 
 Zr1       2.2205 (0.0053)  132.22 (0.54)
                 O1              C12          

 O2 -            Distance        Angles
 C12       1.2453 (0.0082) 
 Zr2       2.2492 (0.0055)  134.16 (0.57)
                 O2              C12          

 O3 -            Distance        Angles
 Zr2_$5    2.1567 (0.0048) 
 Zr2       2.1567 (0.0048)  109.97 (0.36)
 Zr1       2.1766 (0.0079)  107.85 (0.28) 107.85 (0.28)
                 O3              Zr2_$5        Zr2          

 O4 -            Distance        Angles
 Zr2       2.2457 (0.0083) 
                 O4             

 O5 -            Distance        Angles
 Zr2       2.1845 (0.0089) 
                 O5             

 O6 -            Distance        Angles
 Zr2_$4    2.1566 (0.0046) 
 Zr2       2.1567 (0.0046)  109.85 (0.35)
 Zr1_$3    2.1607 (0.0078)  108.43 (0.27) 108.43 (0.27)
                 O6              Zr2_$4        Zr2          

 C1 -            Distance        Angles
 C3        1.3680 (0.0101) 
 C8        1.4540 (0.0104)  118.17 (0.85)
 C7        1.5080 (0.0103)  122.37 (0.91) 119.44 (0.86)
                 C1              C3            C8           

 C2 -            Distance        Angles
 C3        1.3671 (0.0091) 
 C4        1.3706 (0.0093)  119.94 (0.89)
 H2        0.9300           120.03        120.03       
                 C2              C3            C4           

 C3 -            Distance        Angles
 C2        1.3671 (0.0091) 
 C1        1.3680 (0.0100)  121.34 (0.91)
 H3        0.9300           119.33        119.33       
                 C3              C2            C1           

 C4 -            Distance        Angles
 C2        1.3706 (0.0093) 
 C6        1.4056 (0.0097)  123.05 (0.84)
 C12       1.4782 (0.0104)  121.26 (0.85) 115.60 (0.84)
                 C4              C2            C6           

 C5 -            Distance        Angles
 C7_$1     1.3868 (0.0090) 
 C7        1.3868 (0.0090)  122.12 (1.18)
 H5        0.9300           118.94        118.94       
                 C5              C7_$1         C7           

 C6 -            Distance        Angles
 C8        1.3880 (0.0096) 
 C4        1.4056 (0.0097)  116.15 (0.90)
 H6        0.9300           121.93        121.93       
                 C6              C8            C4           

 C7 -            Distance        Angles
 C5        1.3868 (0.0090) 
 C10       1.3878 (0.0098)  118.62 (0.88)
 C1        1.5080 (0.0103)  116.69 (0.79) 124.69 (0.75)
                 C7              C5            C10          

 C8 -            Distance        Angles
 C6        1.3880 (0.0096) 
 C1        1.4540 (0.0104)  121.25 (0.90)
 H8        0.9300           119.37        119.37       
                 C8              C6            C1           

 C9 -            Distance        Angles
 C10_$1    1.3993 (0.0088) 
 C10       1.3993 (0.0088)  119.01 (0.99)
 C9_$2     1.4279 (0.0173)  120.49 (0.50) 120.49 (0.50)
                 C9              C10_$1        C10          

 C10 -           Distance        Angles
 C7        1.3878 (0.0098) 
 C9        1.3993 (0.0088)  120.82 (0.83)
 C11       1.4515 (0.0098)  120.95 (0.77) 118.23 (0.79)
                 C10             C7            C9           

 C11 -           Distance        Angles
 C11_$2    1.3412 (0.0133) 
 C10       1.4515 (0.0098)  121.27 (0.48)
 H11       0.9300           119.36        119.36       
                 C11             C11_$2        C10          

 C12 -           Distance        Angles
 O2        1.2453 (0.0082) 
 O1        1.2690 (0.0081)  126.25 (0.83)
 C4        1.4782 (0.0104)  119.34 (0.83) 114.18 (0.80)
                 C12             O2            O1           


 FMAP and GRID set by program

 FMAP   2   1 167
 GRID    -0.610  -1  -1     0.610   1   1

 R1 =  0.1154 for   4395 unique reflections after merging for Fourier


 Electron density synthesis with coefficients Fo-Fc

 Highest peak    0.49  at  0.6137  0.0000  0.0000  [  1.56 A from O5 ]
 Deepest hole   -0.87  at  0.5058  0.4942  0.0286  [  1.56 A from O6 ]


 Fourier peaks appended to .res file

              x       y       z       sof     U      Peak   Distances to nearest atoms (including eq.)

 Q1    1   0.3863  0.3863  1.0000   0.25000  0.05    0.49   1.56 O5  2.93 O3  3.22 ZR2  3.74 O2
 Q2    1   0.5000  0.5000  0.7202   0.25000  0.05    0.48   1.57 O4  3.12 O6  3.38 ZR2  3.86 O2
 Q3    1   0.4493  0.5507  0.9541   0.50000  0.05    0.42   1.25 ZR1  1.48 O1  2.43 O6  2.53 O1
 Q4    1   0.4554  0.4554  0.7007   0.50000  0.05    0.35   1.04 O4  3.21 ZR2  3.28 O2  3.32 O4
 Q5    1   0.4262  0.4386  0.8480   1.00000  0.05    0.32   1.24 ZR2  1.59 O2  1.71 O5  1.95 O4
 Q6    1   0.3894  0.3710  0.8961   1.00000  0.05    0.29   1.02 O5  2.70 O2  3.00 ZR2  3.35 O5
 Q7    1   0.3866  0.5368  0.7801   1.00000  0.05    0.28   1.21 C2  1.55 H2  1.60 C4  1.99 C3
 Q8    1   0.4476  0.4639  0.7747   1.00000  0.05    0.28   0.68 O4  2.05 ZR2  2.06 O2  2.70 O6
 Q9    1   0.3778  0.3778  0.8891   0.50000  0.05    0.25   0.94 O5  3.03 ZR2  3.11 O2  3.43 O5
 Q10   1   0.3761  0.5609  0.8445   1.00000  0.05    0.25   0.75 H2  1.35 C2  1.99 C3  2.03 H3
 Q11   1   0.4425  0.4704  0.8413   1.00000  0.05    0.23   1.29 ZR2  1.33 O2  1.67 O4  1.93 O6
 Q12   1   0.3937  0.5337  0.8904   1.00000  0.05    0.22   1.15 H2  1.27 O1  1.64 C2  1.80 C12
 Q13   1   0.3744  0.4602  0.8914   1.00000  0.05    0.20   1.17 C12  1.36 O2  1.92 C4  2.05 O1
 Q14   1   0.3822  0.4633  0.7926   1.00000  0.05    0.20   1.21 H6  1.33 O2  1.44 C6  1.53 C12
 Q15   1   0.3369  0.4332  0.8130   1.00000  0.05    0.20   1.08 H6  1.32 C6  2.03 C4  2.35 C8
 Q16   1   0.3544  0.4309  0.7771   1.00000  0.05    0.19   0.56 H6  1.40 C6  2.18 O2  2.31 C4
 Q17   1   0.3739  0.4771  0.8189   1.00000  0.05    0.18   0.79 C4  1.11 C12  1.33 C6  1.61 H6
 Q18   1   0.3488  0.4718  0.7596   1.00000  0.05    0.18   0.37 C6  1.20 C4  1.28 H6  1.30 C8
 Q19   1   0.3534  0.5410  0.8805   1.00000  0.05    0.18   0.76 H2  1.26 C2  1.90 C3  1.99 H3
 Q20   1   0.3683  0.4582  0.7026   1.00000  0.05    0.17   1.11 H6  1.31 C6  2.03 C8  2.26 H8
 Q21   1   0.4112  0.4412  0.8046   1.00000  0.05    0.17   1.30 O2  1.94 O4  2.12 ZR2  2.29 O5
 Q22   1   0.0000  0.0000  0.5708   0.08333  0.05    0.16   15.53 H8  15.96 H8  16.14 H6  16.27 C8
 Q23   1   0.3407  0.5601  0.8264   1.00000  0.05    0.15   0.95 H3  1.52 C3  1.80 H2  1.92 C2
 Q24   1   0.3873  0.5206  0.8494   1.00000  0.05    0.15   1.13 C4  1.24 C2  1.28 H2  1.42 C12
 Q25   1   0.3361  0.4249  0.7491   1.00000  0.05    0.15   0.65 H6  1.30 C6  2.03 C8  2.11 H8
 Q26   1   0.4330  0.4204  0.9312   1.00000  0.05    0.15   1.19 O5  1.34 ZR2  1.76 O3  2.10 O2
 Q27   1   0.3868  0.5396  1.0000   0.50000  0.05    0.14   2.12 O1  2.36 H2  3.07 C2  3.09 ZR1
 Q28   1   0.0753  0.1505  1.0000   0.25000  0.05    0.13   11.62 O5  11.83 H8  11.85 H6  12.15 C8
 Q29   1   0.3291  0.5538  0.7437   1.00000  0.05    0.13   0.75 H3  1.34 C3  2.07 C1  2.46 C2
 Q30   1   0.3468  0.4806  0.8664   1.00000  0.05    0.13   1.11 C4  1.62 C2  1.81 C12  1.92 C6
 Q31   1   0.4136  0.5864  0.8872   0.50000  0.05    0.13   1.74 H2  1.74 H2  2.57 C2  2.57 C2
 Q32   1   0.0000  0.0000  0.9063   0.08333  0.05    0.12   15.67 O5  15.92 H8  15.96 O5  16.03 H6
 Q33   1   0.3223  0.5053  0.8010   1.00000  0.05    0.12   0.73 C3  1.29 C2  1.41 C1  1.49 H3
 Q34   1   0.2890  0.4596  0.5000   0.50000  0.05    0.12   1.38 C11  1.89 H11  2.17 C10  2.71 C9
 Q35   1   0.3917  0.6083  1.0000   0.25000  0.05    0.12   3.24 H2  3.24 H2  4.14 C2  4.14 C2
 Q36   1   0.0000  0.0000  0.7092   0.08333  0.05    0.11   15.45 H8  15.86 H6  16.02 O5  16.10 C8
 Q37   1   0.3401  0.3401  1.0000   0.25000  0.05    0.11   2.76 O5  4.63 O3  4.84 ZR2  4.93 O2
 Q38   1   0.3309  0.4875  0.5985   1.00000  0.05    0.11   0.59 H11  1.39 C11  1.92 H8  2.05 C8
 Q39   1   0.3624  0.4140  0.8151   1.00000  0.05    0.11   1.62 H6  1.98 O2  2.41 C6  2.41 O5
 Q40   1   0.3555  0.5601  1.0000   0.50000  0.05    0.11   2.55 H2  3.29 C2  3.66 O1  3.74 H3
 Q41   1   0.3375  0.4774  0.5000   0.50000  0.05    0.11   1.42 H11  1.69 C11  3.08 C10  3.13 H8
 Q42   1   0.3007  0.4554  0.5000   0.50000  0.05    0.11   1.56 C11  1.80 H11  2.56 C10  2.92 H8
 Q43   1   0.0000  0.0000  0.5000   0.04167  0.05    0.10   15.70 H8  16.40 H6  16.48 C8  16.81 C9
 Q44   1   0.3486  0.5099  0.7208   1.00000  0.05    0.10   1.31 C1  1.43 C3  1.60 C8  1.78 C2
 Q45   1   0.3206  0.5279  0.7324   1.00000  0.05    0.10   0.90 C3  1.02 H3  1.16 C1  1.84 C7
 Q46   1   0.4305  0.5500  0.8769   1.00000  0.05    0.10   1.27 O1  1.92 O1  2.02 C12  2.18 H2
 Q47   1   0.1267  0.1267  0.8596   0.50000  0.05    0.10   10.73 O5  11.13 H6  11.25 H8  11.36 O5
 Q48   1   0.0000  0.0000  0.8006   0.08333  0.05    0.09   15.58 H8  15.77 O5  15.86 H6  16.17 C8
 Q49   1   0.2592  0.5184  0.6646   0.50000  0.05    0.09   1.10 C5  1.46 C7  1.86 H5  1.95 C10
 Q50   1   0.3613  0.5881  0.9451   1.00000  0.05    0.09   2.46 H2  3.12 H3  3.22 C2  3.55 C3
 Q51   1   0.1000  0.0500  1.0000   0.25000  0.05    0.09   12.92 O5  13.31 H8  13.31 H6  13.68 C8
 Q52   1   0.3870  0.5865  0.9775   1.00000  0.05    0.09   2.44 H2  3.06 H2  3.08 H2  3.35 C2
 Q53   1   0.3286  0.3583  0.8989   1.00000  0.05    0.09   2.43 O5  3.73 H6  3.85 O2  3.98 O5
 Q54   1   0.3962  0.6038  0.9649   0.50000  0.05    0.09   2.71 H2  3.55 H2  3.61 C2  3.81 O1
 Q55   1   0.3645  0.4850  0.9033   1.00000  0.05    0.09   1.34 C12  1.50 C4  1.70 O1  2.07 C2
 Q56   1   0.3109  0.3826  0.9024   1.00000  0.05    0.09   3.17 H6  3.20 O5  3.58 C6  3.63 O2
 Q57   1   0.4216  0.5784  0.6173   0.50000  0.05    0.08   3.53 H11  4.10 C3  4.15 C11  4.17 C2
 Q58   1   0.3775  0.4489  1.0000   0.50000  0.05    0.08   1.99 O3  2.65 C12  2.68 O2  2.72 O1
 Q59   1   0.3139  0.4314  0.6735   1.00000  0.05    0.08   0.70 H8  1.33 C8  1.91 C6  1.94 H6
 Q60   1   0.4258  0.5742  0.6576   0.50000  0.05    0.08   3.66 C2  3.77 H11  3.80 C3  3.86 C4

 Shortest distances between peaks (including symmetry equivalents)

     34  42  0.56     52  54  0.62      6   9  0.64     35  54  0.66     57  60  0.72     52  52  0.75     46  46  0.76
     16  25  0.78     12  24  0.81      5   5  0.84     26  26  0.85     35  52  0.86     14  17  0.88     30  55  0.88
     29  45  0.92     15  16  0.94      5  21  0.97     10  19  1.03     52  52  1.04     16  39  1.07      5  11  1.08
     15  25  1.10      8   8  1.11     52  54  1.12     54  54  1.16     50  52  1.17      8  11  1.17     22  43  1.18
     40  52  1.21     14  16  1.22     13  55  1.23     50  54  1.23      6   6  1.25     41  42  1.26     12  46  1.27
     52  52  1.28      7  24  1.32     17  18  1.33     11  21  1.33      8  21  1.34      4   8  1.35     40  50  1.36
     13  17  1.38     17  30  1.38     35  50  1.39      5  26  1.40     10  23  1.40     19  23  1.41     23  29  1.43
     53  56  1.43     33  45  1.47     18  20  1.47      3  46  1.47     10  31  1.48      6  53  1.49     20  25  1.50
     24  55  1.52     36  48  1.52     17  55  1.52     15  39  1.52      3   3  1.52      5   8  1.53     16  20  1.54
     24  46  1.57     14  20  1.57     44  45  1.58     17  24  1.59     14  18  1.60     14  15  1.60     24  30  1.60
     15  17  1.61     15  18  1.61      7  10  1.61     25  59  1.62      5  21  1.63     18  44  1.63      5  26  1.64
     33  44  1.64      7  44  1.65     50  52  1.65     18  25  1.65      5  11  1.66     13  14  1.66     34  41  1.67
     21  39  1.67     12  55  1.68     13  30  1.69      9  53  1.69     25  39  1.70     35  40  1.70     10  12  1.71
     28  51  1.72     16  17  1.72     14  39  1.72     38  41  1.73     16  18  1.74     31  54  1.75     12  19  1.75
     14  21  1.75     32  48  1.76     40  54  1.76     27  40  1.77      2   4  1.78      6  39  1.78      5   8  1.81
     12  31  1.81      1  37  1.81     18  30  1.82     50  50  1.82     14  25  1.82     31  52  1.83     10  24  1.84
     13  15  1.85      1   6  1.85     50  52  1.85     31  46  1.86      8  11  1.87      7  12  1.87     19  33  1.87
      1   9  1.87     12  27  1.87     27  52  1.87     13  58  1.87     11  11  1.89     20  59  1.91     50  54  1.91
     23  45  1.91     15  30  1.92      6  26  1.92     19  24  1.93     23  33  1.94     12  46  1.95     11  26  1.96
     37  53  1.96     50  50  1.98     30  33  1.99      1  26  2.00     12  30  2.01      8  21  2.01     53  53  2.02
     19  50  2.02     29  33  2.02      2   8  2.03     21  21  2.03     17  20  2.04     38  42  2.04     13  39  2.06
     18  59  2.06      9  26  2.09     16  21  2.11     19  40  2.11     19  31  2.13     19  31  2.13     15  20  2.15
     13  16  2.15     18  33  2.15     17  25  2.17      7  19  2.17      9  39  2.18      6  53  2.18     38  44  2.18
      6  26  2.18     21  26  2.18     34  38  2.19     50  52  2.19     14  30  2.20     23  50  2.20      3  12  2.20
      5   6  2.21      7  33  2.21     10  50  2.21     40  52  2.21      7  46  2.22      7  17  2.23      6  56  2.23
     29  44  2.24      7  18  2.24      5  39  2.25     19  30  2.26     10  33  2.26     13  24  2.27     15  56  2.27
     19  52  2.27     14  55  2.28     39  56  2.28     12  17  2.28     24  46  2.28     17  39  2.28      5   9  2.29
     26  26  2.29     31  50  2.29     18  24  2.30     22  36  2.30      4  21  2.31     15  55  2.31     38  59  2.32
     24  31  2.33     24  31  2.33     11  26  2.34     16  59  2.35     22  22  2.35     14  24  2.35     55  58  2.36
     39  53  2.36     26  58  2.36      9  37  2.36     11  21  2.37     10  52  2.38     11  14  2.38      3  27  2.39
      6  21  2.39     31  35  2.39     19  27  2.39     10  29  2.40     13  21  2.41      6  37  2.42     27  54  2.42
      7  30  2.43      5   6  2.43     10  46  2.44     24  33  2.44     26  26  2.44      7  31  2.45     18  55  2.46
     27  55  2.46     27  31  2.46     10  10  2.47     19  55  2.47     10  54  2.47     15  59  2.47     31  52  2.48
     20  39  2.48     17  21  2.50      7  23  2.51     45  49  2.51      4  11  2.52     20  44  2.52      7  60  2.53
     24  44  2.53      5  14  2.53     13  18  2.54     27  52  2.55     21  26  2.55      7  45  2.56     17  44  2.56
      8  14  2.56     27  46  2.57      9  21  2.57      1  53  2.58     16  30  2.58     12  13  2.59     19  54  2.59
     13  26  2.60     27  35  2.60     46  55  2.60     19  29  2.61     24  27  2.61     11  13  2.63      4   5  2.64
      1  58  2.64     12  52  2.65     10  45  2.66      5  13  2.66     30  44  2.66      3  31  2.67      7  46  2.69
     10  44  2.69     20  21  2.69     50  50  2.69     10  40  2.70     23  31  2.70     23  31  2.70      7  55  2.70
     19  45  2.70     27  50  2.71      6  13  2.71     29  49  2.71      7  29  2.72     31  40  2.72     31  54  2.72
      9  56  2.73      3  24  2.73     18  39  2.73      6  39  2.75     33  55  2.75     16  56  2.76     17  33  2.76
     23  44  2.77     17  46  2.77     13  25  2.77     15  21  2.77     10  30  2.78     26  39  2.78     44  59  2.78
     25  30  2.80     10  46  2.80      2  11  2.80      7  14  2.81      6  58  2.81     10  27  2.81     13  56  2.81
     11  39  2.83      5  39  2.83     21  25  2.83      6  16  2.84      8  26  2.84     12  12  2.84     19  52  2.85
     11  17  2.85     20  38  2.85     12  33  2.85     12  40  2.86     16  55  2.86     19  46  2.86     10  52  2.87
     38  45  2.87      6  21  2.87     27  27  2.88     19  44  2.89     40  50  2.90      3  46  2.90     18  38  2.91
      5  16  2.93     25  56  2.93     37  56  2.93     23  40  2.94     12  23  2.94     10  55  2.94     18  45  2.95
     23  24  2.95     23  52  2.96     27  46  2.96     12  54  2.97      8  39  2.98     14  44  2.99      6  15  2.99
     44  60  3.00


 Time profile in seconds
 -----------------------

      0.02: Read and process instructions
      0.00: Fit rigid groups
      0.00: Interpret restraints etc.
      0.00: Generate connectivity array
      0.00: Analyse DFIX and DANG restraints
      0.00: Analyse SAME, SADI and NCSY restraints
      0.00: Generate CHIV restraints
      0.00: Check if bonds in residues restrained
      0.00: Generate DELU and RIGU restraints
      0.00: Generate SIMU restraints
      0.00: Generate ISOR restraints
      0.00: Analyse electron density
      0.02: Analyse other restraints etc.
      0.52: Read intensity data, sort/merge etc.
      0.01: Set up constraints
      0.02: OSF, H-atoms from difference map
      0.02: Set up l.s. refinement
      0.00: Generate idealized H-atoms
      0.12: Structure factors and derivatives
      0.03: Sum l.s. matrices
      0.00: Generate and apply antibumping restraints
      0.00: Apply other restraints
      0.03: Solve l.s. equations
      0.00: Generate HTAB table
      4.86: Other dependent quantities, CIF, tables
      0.02: Analysis of variance
      0.10: Merge reflections for Fourier and .fcf
      0.07: Fourier summations
      0.08: Peaksearch
      0.01: Analyse peaklist

 ** WARNING: These times are only approximate for multiple threads.
             To get better estimates run with -t1 **

   Please cite: G.M. Sheldrick (2015) "Crystal structure refinement with
   SHELXL", Acta Cryst., C71, 3-8 (Open Access) if SHELXL proves useful.

 +++++++++++++++++++++++++++++++++++++++++++++++++++++++++++++++++++++++++++++
 +  nu1000_framew finished at 22:01:34   Total elapsed time:      5.88 secs  +
 +++++++++++++++++++++++++++++++++++++++++++++++++++++++++++++++++++++++++++++
