Repository: TopoSpace/CrystalPilot-TaskFullTest

# CrystalPilot-TaskFullTest

通用编程 Agent 与晶体学 Agent 工作台 CrystalPilot 在单晶 X 射线衍射结构解析任务上的对照实验：两组真实数据、六个条件、十二轮无人值守运行的完整证据。

An English summary is at the end of this file.

---

## 1　实验概要

| 项目 | 内容 |
|:---:|---|
| 目的 | 检验通用编程 Agent（Codex、Claude Code）直接执行单晶结构解析的能力，以及 CrystalPilot 提供的工具、状态、纪律与交互带来的变化 |
| 时间 | 2026 年 9 月 21 日 19:24 至 22 日 05:27（北京时间），十二轮串行 |
| 模型 | gpt-6-astra，全部条件同一模型 |
| 案例 | 丙氨酸原始衍射图像（646 帧）；锆基 MOF NU-1000 的反射数据 |
| 条件 | 纯 Codex、纯 Claude Code、Codex + CrystalPilot 环境、Claude Code + CrystalPilot 环境、CrystalPilot 纯工具、CrystalPilot 全功能 |
| 评价 | 独立程序复算 R1、本地 PLATON checkCIF、逐条命令审计、晶体学研究者的人工结构审核 |
| 干预 | 自动干预 0 次，人工科学干预 0 次 |

十二轮的事件流、Agent 的关键判断、交付结构的投影与复算结果汇总在 `运行事件记录.html`（离线页面，下载后用浏览器打开）。下图是 r05（CrystalPilot 纯工具，NU-1000）运行中的工作台：中栏为 Agent 的判断与逐条工具行，右栏为节点 n0023 的结构卡与框架视图。
---

## 2　任务

单晶 X 射线衍射结构解析从一颗晶体的衍射图像出发，得到一个可以发表和存档的化学结构。链条上的每个环节都有参数选择，前一步的错误会在两三步之后以变差的统计量出现。

| 环节 | 做什么 | 输出 |
|:---:|---|---|
| 数据还原 | 找衍射点、指标化、积分、缩放合并 | 反射数据（HKL） |
| 空间群判定 | 由对称性与系统消光确定空间群 | 空间群 |
| 结构求解 | 用直接法、电荷翻转或 Patterson 方法恢复相位 | 初始原子模型 |
| 精修 | 最小二乘调整坐标、位移参数、占有率；处理无序、溶剂、氢原子 | 收敛的模型 |
| 校验 | R1、wR2、GooF、残余电子密度；checkCIF 的 A/B/C 级警报 | 校验报告 |
| 交付 | 模型、反射数据、精修记录写成 CIF | CIF 与配套文件 |

一个结构的质量由 R1（小分子发表水平 0.05 以下，多孔框架 0.10 以下）、wR2、GooF、残峰和 checkCIF 的 A 级警报数衡量；结构是否正确，最终由晶体学研究者打开 CIF 检查决定，因为有一类结构错误不反映在任何指标或警报上。

---

## 3　两个案例

| 案例 | 输入 | 化学与对称性 | 难点 | 预算 |
|:---:|---|---|---|:---:|
| 丙氨酸 | 646 张原始衍射图像（Rigaku HyPix-Arc，Mo Kα）及采集元数据，110 MB；化学式 C₃H₇NO₂ | L-丙氨酸，P2₁2₁2₁，晶胞 5.79 × 5.97 × 12.30 Å，6 个非氢原子 | 从图像开始的完整链条；采集中存在探测器阴影 | 120 分钟 |
| NU-1000 | `start.hkl`（337 815 条反射，波长 0.68883 Å）、`start.ins`（只有晶胞、P6/mmm 对称操作、SFAC C H N O 与四个占位原子）、一张合成条件截图 | Zr₆ 节点 + TBAPy 配体，P6/mmm，a = 39.19 Å，c = 16.61 Å，V = 22 093 Å³ | 大晶胞高对称框架；孔道溶剂散射；弱高角数据；金属种类只在截图中 | 180 分钟 |

NU-1000 的任务范围句："只解析出临近发表级的框架结构，孔道内部的溶剂分子及客体无需处理。"输入文件的公开范围见 `inputs/`：NU-1000 的反射数据与起始文件在仓库内；丙氨酸原始图像作为 Release 附件提供，仓库内保留其哈希清单。

---

## 4　六个条件

| 条件 | 内核 | 给了什么 |
|:---:|---|---|
| 纯 Codex | codex exec 0.155.0，无 MCP | 一个只含 numpy、scipy、matplotlib、pandas、pillow 的 Python 3.12 和 Windows 自带命令；消息前置禁令：不使用任何晶体学软件或程序库，不下载安装，一切算法自行编写 |
| 纯 Claude Code | claude 2.1.261，无 MCP | 同上 |
| Codex + CrystalPilot 环境 | codex exec 0.155.0，无 MCP | environment.json 列出 CrystalPilot 自带的 SHELXT、SHELXL、PLATON、Olex2、DIALS 3.30 的路径与用法提示；不给工具、状态、知识、界面 |
| Claude Code + CrystalPilot 环境 | claude 2.1.261，无 MCP | 同上 |
| CrystalPilot 纯工具 | CrystalPilot 工作台，knowledge_mode = tools_only | 73 个专业工具、节点库、工具内校验、交付流程 |
| CrystalPilot 全功能 | CrystalPilot 工作台，knowledge_mode = full | 比纯工具多四个 skill 工具和去标识后的 26 张知识卡片 |

Codex 内核与 CrystalPilot 的推理档位为 xhigh；Claude Code 通过同一网关的 Anthropic 兼容接口调用同一模型，该接口不接受推理档位参数，推理档位为网关默认值。每个条件在每一例上收到相同的任务材料和一句短任务提示（`freeze/prompts/`），各轮提示的 SHA-256 在 `runs/<run_id>/manifest.json`。

---

# 计算记录与复算说明

本目录只包含本轮当前项目的记录；原始inputs未修改。主交付在上一级。所有求解、改模、精修及结构导出通过CrystalPilot工具完成；shell仅用于读取、分析、复制和报告整理。

## 目录

- `shelxt/`：作业job_20260921_192553的完整输入/输出，含job.ins/hkl、job.lxt、stdout、各候选res/hkl。job_a为采纳的P6/mmm解；组成Zr6 C88 O32、z=6只是相位辅助猜测，不是最终化学式/Z。
- `shelxl/<job-id>/`：本轮全部30个SHELXL作业的.ins/.res/.lst/.fcf/.fab（实际存在者），包括失败/拒绝作业。未重复存每份相同的job.hkl，使用上一级`final.hkl`的原始观测。零字节res代表失败结果，不能当结构读取。
- `nodes/`：n0000至n0059的工具节点快照，含model.res/cif、node.json、峰表及存在时的掩膜快照。节点CIF是工作格式，不替代主交付带esd/实验字段的final.cif。
- `checkcif/`：最终交付版本3的完整PLATON作业及报告。
- `source_inputs/`：原始start.ins和合成图的只读来源副本；原始HKL由主交付final.hkl保留。
- `investigation.json`、`ghost_ledger.json`、`trial_ledger.json`：本轮目标、已否决配置和假设检验账本。

## 关键作业

|作业后缀（日期均20260921）|用途/节点|
|---|---|
|194003、194044|初始各向同性/各向异性框架及未解释孔道位点|
|194058至194224|ghost_test参考与12组删除/回峰计算|
|194457|无掩膜纯框架基线n0037|
|194608|无掩膜末端O分裂n0041，不采纳|
|194717|首次收敛掩膜后n0043，同权重对照|
|195020|刷新但未收敛掩膜n0045，不采纳|
|195137|Zr2分裂不稳定，失败记录|
|195220|局部配体试验过程中输入/氢连接检查记录|
|195250|局部配体分裂n0051，不采纳|
|195334、195334_w1|权重采纳环，最终WGHT0.1444,0|
|195425|Z=3下的收敛模型n0054|
|195520|FREE同名原子指令被拒绝，未改节点|
|195821|修正EQIV/FREE后的最终n0055，主CIF/FCF/INS来源|
|200042|当前掩膜末端O分裂n0059，负占有率，不采纳|
|200134|n0055的SHELXL check，复现最终指标|

若原始`.lst`与文字小数舍入有细微差异，以作业`.lst`及主交付CIF真实字段为准。所有非最终分支都是诊断，不可仅按R较小选成最终结构。

## 人工复算

在工作台内继续时，应从n0055/主交付模型恢复并用CrystalPilot类型化工具精修，保持节点审计。下列命令只说明离线人工核对方式，本轮没有绕过工具运行结构引擎。

1. 将主交付`final.ins`、`final.hkl`、`final.fab`放在一个工作副本目录，避免覆盖封存文件。
2. 用环境提供的SHELXL-2019/3在该副本目录运行：

```powershell
& 'H:\CrystalPilot-campaigns\scxrd-agent-eval-20260921\toolbox\shelx\shelxl.exe' final
```

预期R1=0.0849、wR2=0.2526、GooF=0.912。`.ins`已含SHEL 999 1.000、正确DISP、WGHT、AFIX、ABIN和EQIV/FREE；缺失final.fab会破坏掩膜复算。最终INS含155参数、0 restraints，不需要手动猜软件默认组成。

复算历史作业时，在相应目录的副本中把主`final.hkl`复制为`job.hkl`，并保留该作业原有的`job.fab`（若INS有ABIN），运行`shelxl job`。无掩膜基线194457不需要FAB。SHELXT候选目录有其自己的输入HKL；不要把较低对称候选输出误当最终结构。

只读分析脚本`../analysis/audit_delivery.py`用gemmi/cctbx解析最终文件，明确HKLF4，不改任何模型，输出缺失反射等价类、负观测数量和原子Ueq表。结果已存为audit_delivery.json。

`final.res`适合继续模型；`final.ins`是生成发表格式CIF/FCF的确切输入。无p4p，因为输入未提供，不能由结构假造。CIF中的未知温度/仪器等也不应在复算时自动当作默认实验事实。

File: runs/r01_H1_nu1000/artifacts/CrystalPilot Results/task_20260921_192357/calculations/shelxl/job_20260921_194003/job.lst (part 1 of 2)

 +++++++++++++++++++++++++++++++++++++++++++++++++++++++++++++++++++
 +  SHELXL -  CRYSTAL STRUCTURE REFINEMENT  -   MULTI-CPU VERSION  +
 +  Copyright(C) George M. Sheldrick 1993-2023     Version 2019/3  +
 +  job                        started at 19:40:04 on 21-Sep-2026  +
 +++++++++++++++++++++++++++++++++++++++++++++++++++++++++++++++++++

 Command line parameters: job -a50000 -b3000 -c624 -g0 -m0 -t4

 -a sets the approximate maximum number of atoms including hydrogens.
 -b sets the maximum number of full-matrix parameters (not used by CGLS).
 For example -b9000 allows refinement of 1000 anisotropic atoms or 3000
 with BLOC 1. For a 32-bit version, -b times the square root of the
 number of threads should not exceed about 65500. -c sets the reflection
 buffer size. This depends on the CPU cache size but will rarely
 need changing.

 -g sets the number of reflection groups used for calculating R_complete,
 This must be greater than 1 but not greater than the total number of
 reflections for refinement. -m sets the current reflection group number.
 This may not be less than 1 nor greater than the number set by -g. These
 command line flags override other ways of defining free-R reflections.
 The -m value is also used as a seed for the WIGL pseudo-random shifts.

 -t sets the number of threads, otherwise it is set to the apparent
 number of CPUs. For optimal performance on hyperthreading systems,
 -t should be set to a little more than half the number of CPUs;
 e.g. -t4 or -t5 for an Intel i7 processor.

 Running  4 threads on  4 processors

 TITL CrystalPilot cross-check in P 6/m m m
 CELL 0.68883 39.19000 39.19000 16.61000 90.0000 90.0000 120.0000
 ZERR 24 0.00000 0.00000 0.00000 0.0000 0.0000 0.0000
 LATT 1
 SYMM X-Y,X,Z
 SYMM Y,-X+Y,Z
 SYMM -Y,X-Y,Z
 SYMM -X+Y,-X,Z
 SYMM X-Y,-Y,-Z
 SYMM -X,-X+Y,-Z
 SYMM -X,-Y,Z
 SYMM Y,X,-Z
 SYMM -Y,-X,-Z
 SYMM -X+Y,Y,-Z
 SYMM X,X-Y,-Z
 SFAC C O Zr
 REM DISP lambda 0.68883 A is not a SHELXL built-in line (Cu/Mo/Ag K-alpha):
 REM DISP f'/f'' from cctbx (sasaki: C O Zr), mu = NIST attenuation in
 REM DISP barn/atom
 DISP $C 0.002 0.002 10.99
 DISP $O 0.007 0.006 30.28
 DISP $Zr -9.041 2.772 14341.91
 UNIT 582.0 124.0 18.0

 V =    22092.79     F(000) =    5204.0     Mu =   1.21 mm-1      Cell Wt =    10615.78    Rho =  0.798

  
 L.S. 8
 BOND $H
 CONF
 ACTA
 FMAP 2
 PLAN 20
  
 SHEL 999 1.000
  
 WGHT 0.100000 0.000000
 FVAR 1.00000
 ZR01  3   0.463920   0.536080   0.500000    10.25000     0.08755
 ZR02  3   0.544965   0.544965   0.394450    10.50000     0.09628
 O003  2   0.482070   0.587640   0.580550    11.00000     0.07578
 O004  2   0.536150   0.594480   0.650090    11.00000     0.09128
 O005  2   0.525810   0.564790   0.500000    10.50000     0.09604
 O006  2   0.540475   0.540475   0.264140    10.50000     0.09987
 O007  2   0.600150   0.600150   0.413240    10.50000     0.12674
 O008  2   0.517940   0.482060   0.388770    10.50000     0.10732
 C009  1   0.507780   0.603450   0.630900    11.00000     0.07694
 C00A  1   0.506700   0.686180   0.782450    11.00000     0.12247
 O00B  1   0.476510   0.640080   0.676210    11.00000     0.13383
 C00C  1   0.508200   0.634050   0.678790    11.00000     0.10930
 O00D  1   0.475790   0.664740   0.729520    11.00000     0.17724
 C00E  1   0.508030   0.724410   0.833970    11.00000     0.10921
 O00F  1   0.507750   0.753875   0.793350    10.50000     0.15969
 O00G  1   0.541890   0.655900   0.740420    11.00000     0.14133
 C00H  1   0.506880   0.724320   0.914950    11.00000     0.09395
 C00I  1   0.499790   0.749895   0.951250    10.50000     0.08996
 O00J  1   0.537110   0.681820   0.790510    11.00000     0.16431
 O00K  2   0.573790   0.426210   0.129020    10.50000     0.15477
 O00L  1   0.501190   0.686570   0.962650    11.00000     0.13960
 C00M  1   0.748080   0.544220   0.500000    10.50000     0.17009
 C00N  1   0.597200   0.402800   0.080930    10.50000     0.18657
 C00O  1   0.617710   0.617710   0.449960    10.50000     0.21779
 C00P  1   0.731660   0.365830   0.500000    10.25000     0.16402
 C00Q  1   0.791320   0.395660   0.500000    10.25000     0.18608
 C00R  1   0.592860   0.666420   0.000000    10.50000     0.17344
 C00S  1   0.701660   0.566830   0.500000    10.50000     0.20407
 C00T  1   0.541315   0.458685   0.238410    10.50000     0.12417
 C00U  1   0.663740   0.575410   0.500000    11.00000     0.28467
 C00V  1   0.759445   0.518890   0.500000    10.25000     0.20295
 C00W  1   1.000000   1.000000   0.976960    10.08333     0.13959
 C00X  1   0.722110   0.528830   0.500000    10.50000     0.19553
 C00Y  1   0.583110   0.646590   0.059620    11.00000     0.21359
 C00Z  1   0.530950   0.445230   0.167800    11.00000     0.17299
 C010  1   0.734360   0.468720   0.500000    10.25000     0.17365
 C011  1   0.944625   0.889250   0.500000    10.25000     0.15333
 O012  2   0.625265   0.625265   0.178210    10.50000     0.20949
 C013  1   0.533430   0.466570   0.206170    10.50000     0.15630
 C014  1   0.936695   0.873390   0.564090    10.50000     0.21493
 O015  2   0.666667   0.333333   0.118280    10.16667     0.20155
 C016  1   1.000000   1.000000   0.758700    10.08333     0.12696
 C017  1   0.558780   0.441220   0.060620    10.50000     0.20807
 C018  1   1.000000   1.000000   0.814540    10.08333     0.10013
 C019  1   0.768380   0.399490   0.500000    10.50000     0.25180
 C01A  1   0.558440   0.441560   0.000000    10.25000     0.15659
 C01B  1   0.963435   0.926870   0.535730    10.50000     0.20198
 C01C  1   0.744050   0.372025   0.582600    10.50000     0.20287
 C01D  1   0.746200   0.548890   0.558160    11.00000     0.23174
 C01E  1   0.736640   0.446300   0.460810    11.00000     0.16927
 HKLF 4



 Covalent radii and connectivity table for  CrystalPilot cross-check in P 6/m m m                                      
 C      0.770
 O      0.660
 ZR     1.590

 Zr01 - O005 O005_$4 O008_$2 O008_$1 O003_$5 O003_$4 O003_$3 O003 Zr02 Zr02_$2 Zr02_$3 Zr02_$1
 Zr02 - O008_$2 O008 O006 O007 O005_$6 O005 O004_$6 O004_$3 Zr01_$1 Zr01 Zr02_$3 Zr02_$2
 O003 - C009 Zr01
 O004 - C009 Zr02_$3
 O005 - Zr01 Zr02 Zr02_$3
 O006 - Zr02
 O007 - C00O Zr02
 O008 - Zr02 Zr02_$2 Zr01_$1
 C009 - O003 O004 C00C
 C00A - O00J O00D C00E
 O00B - O00D C00C
 C00C - O00B C009 O00G
 O00D - O00B C00A
 C00E - O00F C00H C00A
 O00F - C00E C00E_$7
 O00G - O00J C00C
 C00H - C00I C00E O00L
 C00I - C00H C00H_$7 C00I_$8
 O00J - C00A O00G
 O00K - C017 C00N
 O00L - O00L_$8 C00H
 C00M - C00X C01D_$3 C01D C00V C00M_$9
 C00N - O00K
 C00O - O007 C00O_$3
 C00P - C019_$12 C019 C01C C01C_$3 C00Q
 C00Q - C019 C019_$12 C00P
 C00R - C00Y_$11 C00Y
 C00S - C00U C00X
 C00T - C013 C00Z_$4 C00Z
 C00U - C00S
 C00V - C00M C00M_$9 C00X_$9 C00X C010 C01D_$9 C01D_$13 C01D_$3 C01D
 C00W - C00W_$10
 C00X - C00M C01D_$3 C01D C00V C00S
 C00Y - C00R C00Y_$11
 C00Z - C00Z_$4 C013 C00T
 C010 - C01E C01E_$9 C01E_$13 C01E_$3 C00V
 C011 - C014_$3 C014 C01B C01B_$3
 O012 - no bonds found
 C013 - C00T C00Z C00Z_$4
 C014 - C011 C01B
 O015 - no bonds found
 C016 - C018
 C017 - C01A O00K C017_$11
 C018 - C016
 C019 - C00Q C019_$12 C00P C01C C01C_$3
 C01A - C017 C017_$11
 C01B - C01B_$3 C011 C014
 C01C - C00P C019_$12 C019
 C01D - C00M C00X C00V C01D_$3
 C01E - C01E_$9 C010 C01E_$3 C01E_$13


 Operators for generating equivalent atoms:
 $1   -x+1, -y+1, -z+1
 $2   -x+1, -y+1, z
 $3   x, y, -z+1
 $4   -y+1, -x+1, z
 $5   -y+1, -x+1, -z+1
 $6   y, x, -z+1
 $7   x, x-y+1, z
 $8   x, y, -z+2
 $9   -x+y+1, y, z
 $10  -x+2, -y+2, -z+2
 $11  x, y, -z
 $12  x, x-y, z
 $13  -x+y+1, y, -z+1

   179481  Reflections outside SHEL resolution limits rejected


   337815  Reflections read, of which  179481  rejected

 -39 =< h =< 39,    -39 =< k =< 39,    -16 =< l =< 16,   Max. 2-theta =   40.28

        0  Systematic absence violations (I>3sig(I)) before merging

        0  Inconsistent equivalents

     4395  Unique reflections, of which       0  suppressed

 R(int) = 0.5659     R(sigma) = 0.1066      Friedel opposites merged

 Maximum memory for data reduction =     8503 /    48177


 Reflection statistics for all twin components combined (TWST 0 set)
 Number of data for d > 1.000A (CIF: max) and d > 1.000A (CIF: full)
 (ignoring systematic absences):
 Unique reflections found (point group)       4395    4395
 Unique reflections possible (point group)    4401    4401
 Unique reflections found (Laue group)        4395    4395
 Unique reflections possible (Laue group)     4401    4401

 Special position constraints for Zr01
 z =  0.5000   y = -1.0 * x + 1.0000   sof = 0.25000   
 Input constraints retained (at least in part) for  sof

 Special position constraints for Zr02
 y =  1.0 * x + 0.0000   sof = 0.50000   
 Input constraints retained (at least in part) for  sof

 Special position constraints for O005
 z =  0.5000   sof = 0.50000   
 Input constraints retained (at least in part) for  sof

 Special position constraints for O006
 y =  1.0 * x + 0.0000   sof = 0.50000   
 Input constraints retained (at least in part) for  sof

 Special position constraints for O007
 y =  1.0 * x + 0.0000   sof = 0.50000   
 Input constraints retained (at least in part) for  sof

 Special position constraints for O008
 y = -1.0 * x + 1.0000   sof = 0.50000   
 Input constraints retained (at least in part) for  sof

 Special position constraints for O00F
 y =  0.5 * x + 0.5000   sof = 0.50000   
 Input constraints retained (at least in part) for  sof

 Special position constraints for C00I
 y =  0.5 * x + 0.5000   sof = 0.50000   
 Input constraints retained (at least in part) for  sof

 Special position constraints for O00K
 y = -1.0 * x + 1.0000   sof = 0.50000   
 Input constraints retained (at least in part) for  sof

 Special position constraints for C00M
 z =  0.5000   sof = 0.50000   
 Input constraints retained (at least in part) for  sof

 Special position constraints for C00N
 y = -1.0 * x + 1.0000   sof = 0.50000   
 Input constraints retained (at least in part) for  sof

 Special position constraints for C00O
 y =  1.0 * x + 0.0000   sof = 0.50000   
 Input constraints retained (at least in part) for  sof

 Special position constraints for C00P
 z =  0.5000   y =  0.5 * x + 0.0000   sof = 0.25000   
 Input constraints retained (at least in part) for  sof

 Special position constraints for C00Q
 z =  0.5000   y =  0.5 * x + 0.0000   sof = 0.25000   
 Input constraints retained (at least in part) for  sof

 Special position constraints for C00R
 z =  0.0000   sof = 0.50000   
 Input constraints retained (at least in part) for  sof

 Special position constraints for C00S
 z =  0.5000   sof = 0.50000   
 Input constraints retained (at least in part) for  sof

 Special position constraints for C00T
 y = -1.0 * x + 1.0000   sof = 0.50000   
 Input constraints retained (at least in part) for  sof

 Special position constraints for C00U
 z =  0.5000   sof = 0.50000   

 Special position constraints for C00V
 z =  0.5000   y =  2.0 * x - 1.0000   sof = 0.25000   
 Input constraints retained (at least in part) for  sof

 Special position constraints for C00W
 x =  1.0000   y =  1.0000   sof = 0.08333   
 Input constraints retained (at least in part) for  sof

 Special position constraints for C00X
 z =  0.5000   sof = 0.50000   
 Input constraints retained (at least in part) for  sof

 Special position constraints for C010
 z =  0.5000   y =  2.0 * x - 1.0000   sof = 0.25000   
 Input constraints retained (at least in part) for  sof

 Special position constraints for C011
 z =  0.5000   y =  2.0 * x - 1.0000   sof = 0.25000   
 Input constraints retained (at least in part) for  sof

 Special position constraints for O012
 y =  1.0 * x + 0.0000   sof = 0.50000   
 Input constraints retained (at least in part) for  sof

 Special position constraints for C013
 y = -1.0 * x + 1.0000   sof = 0.50000   
 Input constraints retained (at least in part) for  sof

 Special position constraints for C014
 y =  2.0 * x - 1.0000   sof = 0.50000   
 Input constraints retained (at least in part) for  sof

 Special position constraints for O015
 x =  0.6667   y =  0.3333   sof = 0.16667   
 Input constraints retained (at least in part) for  sof

 Special position constraints for C016
 x =  1.0000   y =  1.0000   sof = 0.08333   
 Input constraints retained (at least in part) for  sof

 Special position constraints for C017
 y = -1.0 * x + 1.0000   sof = 0.50000   
 Input constraints retained (at least in part) for  sof

 Special position constraints for C018
 x =  1.0000   y =  1.0000   sof = 0.08333   
 Input constraints retained (at least in part) for  sof

 Special position constraints for C019
 z =  0.5000   sof = 0.50000   
 Input constraints retained (at least in part) for  sof

 Special position constraints for C01A
 z =  0.0000   y = -1.0 * x + 1.0000   sof = 0.25000   
 Input constraints retained (at least in part) for  sof

 Special position constraints for C01B
 y =  2.0 * x - 1.0000   sof = 0.50000   
 Input constraints retained (at least in part) for  sof

 Special position constraints for C01C
 y =  0.5 * x + 0.0000   sof = 0.50000   
 Input constraints retained (at least in part) for  sof


 ** Cell contents from UNIT instruction and atom list do not agree **


 Unit-cell contents from UNIT instruction and atom list resp.

 C       582.00    570.00
 O       124.00    124.00
 ZR       18.00     18.00


 Least-squares cycle   1   Maximum vector length =  623   Memory required =     75 /   8959 /   233723

 wR2 =  0.6636 before cycle   1 for    4395 data and    156 /    156 parameters

 GooF = S =     5.875;     Restrained GooF =      5.875 for       0 restraints

 Weight = 1 / [ sigma^2(Fo^2) + ( 0.1000 * P )^2 +   0.00 * P ]   where  P = ( Max ( Fo^2, 0 ) + 2 * Fc^2 ) / 3


     N      value        esd    shift/esd  parameter

     1     0.05072     0.00072   -42.065    OSF
     3     0.07104     0.00231    -7.145    U11 Zr01
     6     0.08162     0.00203    -7.224    U11 Zr02
    57     0.10768     0.01092    -3.082    U11 O00G
    86     0.25765     0.02626     3.565    U11 C00P
    97     0.17798     0.01741     3.092    U11 C00T
   102     0.31824     0.03616     3.188    U11 C00V
   107     0.29228     0.02899     3.338    U11 C00X
   111     0.30239     0.01827     4.861    U11 C00Y
   115     0.25522     0.01706     4.819    U11 C00Z
   122     0.28694     0.01514     5.116    U11 O012
   125     0.25350     0.02355     4.128    U11 C013
   128     0.33232     0.02528     4.644    U11 C014
   130     0.28518     0.02523     3.314    U11 O015
   135     0.30637     0.02379     4.131    U11 C017
   145     0.30996     0.02473     4.366    U11 C01B
   148     0.29399     0.02410     3.781    U11 C01C
   152     0.31064     0.02094     3.767    U11 C01D
   156     0.23458     0.01692     3.860    U11 C01E

 Mean shift/esd =   1.732  Maximum =   -42.065 for  OSF          

 Max. shift = 0.165 A for C00O        Max. dU = 0.121 for C019     


 Least-squares cycle   2   Maximum vector length =  623   Memory required =     75 /   8959 /   233723

 wR2 =  0.5403 before cycle   2 for    4395 data and    156 /    156 parameters

 GooF = S =     2.963;     Restrained GooF =      2.963 for       0 restraints

 Weight = 1 / [ sigma^2(Fo^2) + ( 0.1000 * P )^2 +   0.00 * P ]   where  P = ( Max ( Fo^2, 0 ) + 2 * Fc^2 ) / 3


     N      value        esd    shift/esd  parameter

     1     0.04835     0.00049    -4.835    OSF
     6     0.07692     0.00154    -3.048    U11 Zr02
    71     0.23137     0.01119     4.448    U11 O00K
    80     0.09772     0.00337     3.013     z  C00N
    82     0.60756     0.00188    -3.407     x  C00O
    86     0.41070     0.04324     3.539    U11 C00P
    94     0.33695     0.02628     3.192    U11 C00S
   102     0.54567     0.06411     3.547    U11 C00V
   107     0.48589     0.05938     3.261    U11 C00X
   111     0.41662     0.02512     4.547    U11 C00Y
   115     0.39012     0.02689     5.017    U11 C00Z
   117     0.39750     0.04748     3.156    U11 C010
   122     0.39721     0.01947     5.665    U11 O012
   125     0.40805     0.04260     3.628    U11 C013
   128     0.53074     0.04042     4.909    U11 C014
   130     0.44661     0.03357     4.809    U11 O015
   135     0.48191     0.03483     5.040    U11 C017
   140     0.57619     0.06624     3.069    U11 C019
   142     0.36676     0.04253     3.185    U11 C01A
   145     0.46949     0.03785     4.215    U11 C01B
   148     0.43239     0.03469     3.990    U11 C01C
   152     0.42125     0.02780     3.979    U11 C01D
   156     0.35493     0.02454     4.904    U11 C01E

 Mean shift/esd =   1.515  Maximum =     5.665 for  U11 O012     

 Max. shift = 0.252 A for C00O        Max. dU = 0.227 for C00V     


 Least-squares cycle   3   Maximum vector length =  623   Memory required =     75 /   8959 /   233723

 wR2 =  0.4833 before cycle   3 for    4395 data and    156 /    156 parameters

 GooF = S =     2.420;     Restrained GooF =      2.420 for       0 restraints

 Weight = 1 / [ sigma^2(Fo^2) + ( 0.1000 * P )^2 +   0.00 * P ]   where  P = ( Max ( Fo^2, 0 ) + 2 * Fc^2 ) / 3


     N      value        esd    shift/esd  parameter

     1     0.04947     0.00043     2.634    OSF
    71     0.27391     0.01332     3.194    U11 O00K
   115     0.56833     0.04459     3.997    U11 C00Z
   122     0.55552     0.02673     5.923    U11 O012
   128     0.79390     0.06730     3.910    U11 C014
   130     0.67206     0.05437     4.147    U11 O015
   132     0.96466     0.15465     3.409    U11 C016
   135     0.76873     0.06900     4.157    U11 C017
   145     0.66083     0.06329     3.023    U11 C01B
   156     0.51917     0.04098     4.007    U11 C01E

 Mean shift/esd =   1.222  Maximum =     5.923 for  U11 O012     

 Max. shift = 0.491 A for C016        Max. dU = 0.527 for C016     


 Least-squares cycle   4   Maximum vector length =  623   Memory required =     75 /   8959 /   233723

 wR2 =  0.4453 before cycle   4 for    4395 data and    156 /    156 parameters

 GooF = S =     2.187;     Restrained GooF =      2.187 for       0 restraints

 Weight = 1 / [ sigma^2(Fo^2) + ( 0.1000 * P )^2 +   0.00 * P ]   where  P = ( Max ( Fo^2, 0 ) + 2 * Fc^2 ) / 3


     N      value        esd    shift/esd  parameter

     1     0.05042     0.00040     2.390    OSF
   104     1.44921     0.23163     3.199    U11 C00W
   111     0.64047     0.04030     3.333    U11 C00Y
   114     0.14354     0.00651    -3.016     z  C00Z
   115     0.78596     0.06673     3.261    U11 C00Z
   119     0.67306     0.05880     4.539    U11 C011
   122     0.75262     0.03812     5.170    U11 O012
   123     0.51695     0.00230    -3.572     x  C013
   128     1.23712     0.10677     4.151    U11 C014
   135     1.51225     0.17010     4.371    U11 C017
   156     0.73474     0.06147     3.507    U11 C01E

 Mean shift/esd =   0.986  Maximum =     5.170 for  U11 O012     

 Max. shift = 0.962 A for C016        Max. dU = 0.746 for C016     


 Least-squares cycle   5   Maximum vector length =  623   Memory required =     75 /   8959 /   233723

 wR2 =  0.4187 before cycle   5 for    4395 data and    156 /    156 parameters

 GooF = S =     2.017;     Restrained GooF =      2.017 for       0 restraints

 Weight = 1 / [ sigma^2(Fo^2) + ( 0.1000 * P )^2 +   0.00 * P ]   where  P = ( Max ( Fo^2, 0 ) + 2 * Fc^2 ) / 3


     N      value        esd    shift/esd  parameter

     1     0.05086     0.00038     1.168    OSF
   104     2.00000     0.67487     4.450    U11 C00W
   112     0.51166     0.00434    -3.480     x  C00Z
   113     0.43004     0.00401    -3.495     y  C00Z
   128     1.89447     0.19745     3.329    U11 C014
   137     1.06859     0.14911     3.260    U11 C018
   145     1.59623     0.21146     3.057    U11 C01B

 Mean shift/esd =   0.793  Maximum =     4.450 for  U11 C00W     

 Max. shift = 2.495 A for C00W        Max. dU = 0.657 for C014     


 Least-squares cycle   6   Maximum vector length =  623   Memory required =     75 /   8959 /   233723

 wR2 =  0.4157 before cycle   6 for    4395 data and    156 /    156 parameters

 GooF = S =     2.006;     Restrained GooF =      2.006 for       0 restraints

 Weight = 1 / [ sigma^2(Fo^2) + ( 0.1000 * P )^2 +   0.00 * P ]   where  P = ( Max ( Fo^2, 0 ) + 2 * Fc^2 ) / 3


     N      value        esd    shift/esd  parameter

     1     0.05096     0.00038     0.284    OSF
   104     2.00000     2.57917     3.277    U11 C00W
   117     0.28812     0.02045     5.165    U11 C010

 Mean shift/esd =   0.549  Maximum =     5.165 for  U11 C010     

 Max. shift = 2.393 A for C00W        Max. dU =-2.015 for C016     


 Least-squares cycle   7   Maximum vector length =  623   Memory required =     75 /   8959 /   233723

 wR2 =  0.4255 before cycle   7 for    4395 data and    156 /    156 parameters

 GooF = S =     2.073;     Restrained GooF =      2.073 for       0 restraints

 Weight = 1 / [ sigma^2(Fo^2) + ( 0.1000 * P )^2 +   0.00 * P ]   where  P = ( Max ( Fo^2, 0 ) + 2 * Fc^2 ) / 3

 Shifts scaled down to reduce maximum shift/esd from   16.88  to   15.00


     N      value        esd    shift/esd  parameter

     1     0.05061     0.00038    -0.932    OSF
   117     0.54049     0.03941     6.404    U11 C010
   132     0.04601     0.00627     7.500    U11 C016

 Mean shift/esd =   0.526  Maximum =     7.500 for  U11 C016     

 Max. shift =17.465 A for C00W        Max. dU =-1.589 for C00W     


 Least-squares cycle   8   Maximum vector length =  623   Memory required =     75 /   8959 /   233723

 wR2 =  0.4118 before cycle   8 for    4395 data and    156 /    156 parameters

 GooF = S =     1.979;     Restrained GooF =      1.979 for       0 restraints

 Weight = 1 / [ sigma^2(Fo^2) + ( 0.1000 * P )^2 +   0.00 * P ]   where  P = ( Max ( Fo^2, 0 ) + 2 * Fc^2 ) / 3


     N      value        esd    shift/esd  parameter

     1     0.05099     0.00037     1.025    OSF
    22     0.40893     0.00120     1.188     z  O007
    52     0.78635     0.00156     1.545     z  O00F
    74     0.95702     0.00096    -1.180     z  O00L
    76     0.74302     0.00173     2.029     x  C00M
    83     0.47685     0.00769     2.253     z  C00O
    84     0.77740     0.08481     1.600    U11 C00O
    98     0.66860     0.00209     1.034     x  C00U
   101     0.78534     0.01514     2.111     x  C00V
   103    -0.07646     0.00965     1.059     z  C00W
   104     0.61067     0.08315     2.401    U11 C00W
   106     0.59791     0.01619     1.111     y  C00X
   107     2.00000     0.86568     1.244    U11 C00X
   116     0.74102     0.00769    -2.201     x  C010
   117     1.11024     0.20612     2.764    U11 C010
   118     0.91733     0.01248    -2.853     x  C011
   119     0.69253     0.44000    -1.045    U11 C011
   121     0.23923     0.00582     3.832     z  O012
   122     0.77555     0.06911    -1.093    U11 O012
   130     1.31974     0.16920     1.542    U11 O015
   132     0.16874     0.01012    12.129    U11 C016
   136     1.59714     0.06672    -1.143     z  C018
   137     2.00000     1.08150     3.621    U11 C018
   143     0.95750     0.01058     1.262     x  C01B
   144     0.83429     0.15165     2.295     z  C01B
   145     2.00000     1.09833     3.616    U11 C01B
   147     0.58273     0.00965    -1.042     z  C01C
   148     0.93439     0.11443     1.046    U11 C01C
   153     0.77609     0.03839     1.521     x  C01E
   155     0.50443     0.02376     1.108     z  C01E

 Mean shift/esd =   0.657  Maximum =    12.129 for  U11 C016     

 Max. shift = 5.803 A for C01B        Max. dU = 0.570 for C010     


 Largest correlation matrix elements

    -0.900 x C01A / x C017                  -0.752 U11 C010 / U11 C00V               0.655 U11 C01B / x C01B
    -0.882 x C01B / x C011                   0.748 U11 Zr02 / OSF                   -0.645 x C010 / x C00M
     0.850 U11 C01E / x C01E                -0.747 z C01B / x C011                   0.626 U11 Zr01 / OSF 
    -0.845 U11 C01A / U11 C017              -0.740 x C01E / U11 C019                 0.610 y C00Y / x C00Y
    -0.839 x C010 / x C00V                  -0.736 z C01D / U11 C00X                 0.609 z C01E / x C01E
    -0.827 U11 C01B / x C011                 0.709 U11 C017 / x C00Z                -0.606 x C010 / U11 C00V
     0.816 U11 C01B / z C01B                -0.702 U11 C00X / x C00X                 0.571 z C017 / x C00Z
     0.771 U11 C01E / z C01E                 0.685 z C01B / x C01B                   0.560 U11 C017 / z C017



  CrystalPilot cross-check in P 6/m m m                                      

 ATOM           x        y        z         sof        U11      U22      U33      U23      U13      U12       Ueq

 Zr01        0.46392  0.53608  0.50000    0.25000    0.07111
   0.00000   0.00005  0.00005  0.00000    0.00000    0.00123

 Zr02        0.54476  0.54476  0.39385    0.50000    0.08199
   0.00596   0.00007  0.00007  0.00015    0.00000    0.00107

 O003        0.48113  0.58586  0.58095    1.00000    0.09070
   0.02124   0.00027  0.00026  0.00054    0.00000    0.00296

 O004        0.53417  0.59301  0.64876    1.00000    0.11332
   0.02211   0.00029  0.00029  0.00061    0.00000    0.00350

 O005        0.52595  0.56241  0.50000    0.50000    0.13107
   0.03061   0.00046  0.00045  0.00000    0.00000    0.00538

 O006        0.53825  0.53825  0.26179    0.50000    0.12612
   0.03559   0.00040  0.00040  0.00093    0.00000    0.00524

 O007        0.60143  0.60143  0.40893    0.50000    0.14692
   0.04314   0.00049  0.00049  0.00120    0.00000    0.00712

 O008        0.51738  0.48262  0.39357    0.50000    0.13461
   0.01572   0.00023  0.00023  0.00095    0.00000    0.00567

 C009        0.50736  0.60223  0.63195    1.00000    0.10413
   0.03737   0.00049  0.00045  0.00095    0.00000    0.00509

 C00A        0.50614  0.68832  0.78014    1.00000    0.13059
   0.04257   0.00056  0.00052  0.00108    0.00000    0.00610

 O00B        0.47707  0.64186  0.67335    1.00000    0.11197
   0.03544   0.00047  0.00047  0.00099    0.00000    0.00538

 C00C        0.50686  0.63323  0.68630    1.00000    0.10893
   0.03707   0.00049  0.00046  0.00097    0.00000    0.00513

 O00D        0.47505  0.66944  0.72559    1.00000    0.13157
   0.04279   0.00052  0.00055  0.00109    0.00000    0.00595

 C00E        0.50499  0.72095  0.83158    1.00000    0.14293
   0.04355   0.00056  0.00056  0.00122    0.00000    0.00661

 O00F        0.50678  0.75339  0.78635    0.50000    0.13976
   0.04941   0.00072  0.00036  0.00156    0.00000    0.00892

 O00G        0.53973  0.65352  0.73948    1.00000    0.12139
   0.03929   0.00049  0.00050  0.00102    0.00000    0.00554

 C00H        0.50457  0.72079  0.91508    1.00000    0.14174
   0.04149   0.00055  0.00056  0.00118    0.00000    0.00656

 C00I        0.50363  0.75181  0.95770    0.50000    0.12689
   0.04324   0.00065  0.00032  0.00123    0.00000    0.00845

 O00J        0.53889  0.68321  0.79088    1.00000    0.14216
   0.04088   0.00055  0.00054  0.00114    0.00000    0.00650

 O00K        0.56939  0.43061  0.13483    0.50000    0.28497
   0.03277   0.00053  0.00053  0.00197    0.00000    0.01341

 O00L        0.50319  0.68581  0.95702    1.00000    0.15430
   0.03842   0.00051  0.00053  0.00096    0.00000    0.00729

 C00M        0.74302  0.53412  0.50000    0.50000    0.22605
   0.09638   0.00173  0.00138  0.00000    0.00000    0.01953

 C00N        0.59261  0.40739  0.09484    0.50000    0.21516
   0.03868   0.00059  0.00059  0.00233    0.00000    0.01484

 C00O        0.60214  0.60214  0.47685    0.50000    0.77740
   0.24067   0.00261  0.00261  0.00769    0.00000    0.08481

 C00P        0.74858  0.37429  0.50000    0.25000    0.59447
   0.32858   0.00559  0.00279  0.00000    0.00000    0.10192

 C00Q        0.79655  0.39827  0.50000    0.25000    0.30378
   0.13296   0.00226  0.00113  0.00000    0.00000    0.03141

 C00R        0.59237  0.66852  0.00000    0.50000    0.28083
   0.09977   0.00139  0.00154  0.00000    0.00000    0.02192

 C00S        0.70102  0.55782  0.50000    0.50000    0.40346
   0.14005   0.00216  0.00219  0.00000    0.00000    0.03595

 C00T        0.54034  0.45966  0.20229    0.50000    0.34838
   0.06797   0.00101  0.00101  0.00409    0.00000    0.02904

 C00U        0.66860  0.58741  0.50000    0.50000    0.38358
   0.13535   0.00209  0.00199  0.00000    0.00000    0.03245

 C00V        0.78534  0.57067  0.50000    0.25000    1.17419
   1.77953   0.01514  0.03027  0.00000    0.00000    0.74693

 C00W        1.00000  1.00000 -0.07646    0.08333    0.61067
   0.16032   0.00000  0.00000  0.00965    0.00000    0.08315

 C00X        0.76213  0.59791  0.50000    0.50000    2.00000
   5.80475   0.14317  0.01619  0.00000    0.00000    0.86568

 C00Y        0.57946  0.62878  0.07496    1.00000    0.67953
   0.16206   0.00216  0.00217  0.00389    0.00000    0.04777

 C00Z        0.49975  0.42221  0.10891    1.00000    0.78733
   0.27579   0.00414  0.00298  0.00744    0.00000    0.07359

 C010        0.74102  0.48203  0.50000    0.25000    1.11024
   0.90369   0.00769  0.01537  0.00000    0.00000    0.20612

 C011        0.91733  0.83466  0.50000    0.25000    0.69253
   1.46704   0.01248  0.02496  0.00000    0.00000    0.44000

 O012        0.63841  0.63841  0.23923    0.50000    0.77555
   0.21035   0.00236  0.00236  0.00582    0.00000    0.06911

 C013        0.51538  0.48462  0.18950    0.50000    0.67032
   0.10659   0.00155  0.00155  0.00642    0.00000    0.07519

 C014        0.90536  0.81072  0.67999    0.50000    1.75682
   0.77142   0.00610  0.01220  0.02362    0.00000    0.38612

 O015        0.66667  0.33333  0.12374    0.16667    1.31974
   0.18554   0.00000  0.00000  0.01117    0.00000    0.16920

 C016        1.00000  1.00000  0.76364    0.08333    0.16874
   0.03497   0.00000  0.00000  0.00211    0.00000    0.01012

 C017        0.55389  0.44611 -0.07183    0.50000    1.30501
   1.66497   0.01095  0.01095  0.10024    0.00000    0.85218

 C018        1.00000  1.00000  1.59714    0.08333    2.00000
   1.10820   0.00000  0.00000  0.06672    0.00000    1.08150

 C019        0.76053  0.43004  0.50000    0.50000    0.93073
   0.48268   0.00722  0.00709  0.00000    0.00000    0.18865

 C01A        0.55849  0.44151  0.00000    0.25000    1.06122
   0.00000   0.01105  0.01105  0.00000    0.00000    0.51898

 C01B        0.95750  0.91501  0.83429    0.50000    2.00000
   3.49072   0.01058  0.02116  0.15165    0.00000    1.09833

 C01C        0.76355  0.38177  0.58273    0.50000    0.93439
   0.33912   0.00526  0.00263  0.00965    0.00000    0.11443

 C01D        0.75286  0.56161  0.59898    1.00000    0.77598
   0.23933   0.00349  0.00373  0.00793    0.00000    0.07787

 C01E        0.77609  0.44702  0.50443    1.00000    1.24997
   1.83086   0.03839  0.00464  0.02376    0.00000    0.25792



 Final Structure Factor Calculation for  CrystalPilot cross-check in P 6/m m m                                      

 Total number of l.s. parameters =   156  Maximum vector length =  623   Memory required =     75 /   8803 /    26789

 wR2 =  0.4266 before cycle   9 for    4395 data and      0 /    156 parameters

 GooF = S =     2.064;     Restrained GooF =      2.064 for       0 restraints

 Weight = 1 / [ sigma^2(Fo^2) + ( 0.1000 * P )^2 +   0.00 * P ]   where  P = ( Max ( Fo^2, 0 ) + 2 * Fc^2 ) / 3

 wR2 = 0.4266, GooF = S = 2.064, Restrained GooF = 2.064 for all data
 R1 = 0.1698 for 2063 Fo > 4sig(Fo) and 0.2620 for all 4395 data

 Occupancy sum of asymmetric unit =    29.67 for non-hydrogen and     0.00 for H and D atoms

     0  atoms may be split and     0  atoms NPD



 Analysis of variance for reflections employed in refinement      K = Mean[Fo^2] / Mean[Fc^2]  for group


 Fc/Fc(max)       0.000    0.006    0.010    0.015    0.021    0.027    0.035    0.046    0.065    0.109    1.000

 Number in group       481.     414.     429.     483.     389.     443.     465.     425.     425.     441.

            GooF      0.978    0.934    1.659    1.289    1.408    1.590    2.158    2.853    2.895    3.173

             K        5.122    0.942    1.784    1.264    1.053    1.114    1.129    1.365    1.072    1.067


 Resolution(A)    1.00     1.04     1.08     1.13     1.20     1.28     1.38     1.52     1.77     2.26     inf

 Number in group       445.     444.     438.     443.     436.     431.     437.     444.     437.     440.

            GooF      1.094    1.085    1.249    1.393    1.288    1.347    1.514    1.716    2.477    4.580

             K        1.326    1.268    1.230    1.257    1.031    0.856    1.017    1.019    1.152    1.084

             R1       0.461    0.379    0.346    0.347    0.354    0.314    0.175    0.153    0.149    0.209


 Recommended weighting scheme:  WGHT    0.2000    0.0000
 [Weight parameters refined to    0.3499       42.62  but appear excessive]


 Most Disagreeable Reflections (* if suppressed or used for Rfree).
 Error/esd is calculated as sqrt(wD^2/<wD^2>) where w is given by the weight
 formula, D = Fo^2-Fc^2 and <> refers to the average over all reflections.

     h   k   l          Fo^2          Fc^2    Error/esd  Fc/Fc(max)  Resolution(A)

    -1   2   2       4222.77         96.92       8.37       0.014       7.65
    -3  10   0      12310.75        657.86       8.36       0.037       3.82
    -2   6   2       3091.78         79.38       8.21       0.013       5.08
    -2   4   0     154183.20       1327.35       7.84       0.053       9.80
    -2   7   2       8717.25       1466.11       7.57       0.055       4.55
     0   9   2      10824.56       1349.87       7.40       0.053       3.43
    -2   6   0       6916.18       1039.64       7.01       0.047       6.41
     0   7   2      29317.70       5612.43       6.76       0.109       4.19
    -1   6   1       1068.23       9126.69       6.09       0.138       5.72
    -3   7   0       8954.28       2146.86       5.93       0.067       5.58
    -4   9   2       4159.97       1003.13       5.73       0.046       3.85
     0   5   3      11666.37       3087.60       5.59       0.081       4.29
     0   7   1      29759.48       8514.28       5.59       0.134       4.65
     0   3   0      97715.29     476066.50       5.28       1.000      11.31
    -2   5   0       4669.98      21116.95       5.15       0.211       7.79
    -1  10   2       6097.62       1990.81       5.08       0.065       3.27
     0   4   1      33902.64      11109.95       5.00       0.153       7.56
    -3   9   6       2487.48        487.66       4.81       0.032       2.32
     0   5   1       6202.70      24021.43       4.81       0.225       6.28
    -2   6   3        557.79       2944.34       4.77       0.079       4.19
    -3  10   1       2858.81        636.73       4.75       0.037       3.72
     0  10   2       5708.30       1661.28       4.74       0.059       3.14
    -4  11   2      17510.06       6679.94       4.73       0.118       3.24
    -1   8   0       7851.44       2547.28       4.69       0.073       4.50
     0   3   3        234.44       2212.37       4.64       0.068       4.97
    -5  15   1       4678.22       1581.66       4.49       0.058       2.54
    -4  10   0      11063.51       4061.27       4.40       0.092       3.89
    -2  10   0      71056.55      27791.24       4.38       0.242       3.70
     0   4   2      17486.14       6597.83       4.36       0.118       5.94
     0   1   1      27255.32      87139.84       4.31       0.428      14.92
     0   2   2      27275.89      10736.07       4.30       0.150       7.46
    -6  12   2       1476.57       5488.78       4.28       0.107       3.04
     0   3   4       3143.92        853.81       4.27       0.042       3.90
    -5  14   2       3452.29       1178.26       4.25       0.050       2.62
    -3   8   0       6628.44      20514.15       4.24       0.208       4.85
    -1   3   2       1605.04       5037.67       4.22       0.103       6.97
    -3   7   1       9080.35      27313.32       4.21       0.240       5.29
    -1   4   0      55433.15      23136.31       4.06       0.220       9.41
    -4   8   2      13627.46       5593.50       4.06       0.108       4.22
    -1   6   0       6631.94      18625.83       3.98       0.198       6.10
    -5  10   2       5399.18       1986.82       3.96       0.065       3.54
     0   7   7      12541.29       5186.84       3.92       0.104       2.13
    -4  12   0       2389.80       7160.42       3.90       0.123       3.21
    -4  18   0       3121.89        637.02       3.86       0.037       2.07
    -5  10   6       7499.40       2960.75       3.83       0.079       2.26
    -5  19   0       6074.03       2003.00       3.81       0.065       1.99
    -1   2   1      82785.90      35535.67       3.78       0.273      12.67
    -1   7   1       1416.51        372.01       3.75       0.028       4.94
    -6  17   0       3262.21       9005.89       3.71       0.138       2.27
    -3  11   6       1298.39         10.47       3.69       0.005       2.16



 Bond lengths and angles

 Zr01 -          Distance        Angles
 O005      2.1133 (0.0160) 
 O005_$4   2.1130 (0.0160)  110.04 (0.87)
 O008_$2   2.1747 (0.0158)   70.46 (0.31)  70.53 (0.31)
 O008_$1   2.1747 (0.0158)   70.46 (0.31)  70.53 (0.31) 108.76 (0.83)
 O003_$5   2.1801 (0.0095)  141.63 (0.23)  78.31 (0.40)  78.14 (0.40) 142.86 (0.23)
 O003_$4   2.1801 (0.0095)  141.63 (0.23)  78.31 (0.40) 142.86 (0.23)  78.14 (0.40)  76.16 (0.46)
 O003_$3   2.1804 (0.0095)   78.30 (0.40) 141.63 (0.23)  78.09 (0.40) 142.77 (0.23)  74.04 (0.46) 119.06 (0.50)
 O003      2.1804 (0.0095)   78.30 (0.40) 141.64 (0.23) 142.77 (0.23)  78.09 (0.40) 119.06 (0.50)  74.04 (0.46)  76.15 (0.46)
 Zr02      3.4902 (0.0030)   35.51 (0.22)  90.55 (0.39)  34.96 (0.21)  90.10 (0.37) 110.29 (0.24) 165.92 (0.27)  75.02 (0.25)
 Zr02_$2   3.4907 (0.0030)   90.55 (0.39)  35.51 (0.22)  35.03 (0.21)  90.13 (0.36)  75.03 (0.25) 111.39 (0.24) 110.30 (0.24)
 Zr02_$3   3.4903 (0.0030)   35.51 (0.22)  90.56 (0.39)  90.10 (0.37)  34.96 (0.21) 165.92 (0.27) 110.29 (0.24) 111.38 (0.24)
 Zr02_$1   3.4907 (0.0030)   90.55 (0.39)  35.51 (0.22)  90.13 (0.36)  35.03 (0.21) 111.39 (0.24)  75.03 (0.25) 165.90 (0.27)
                 Zr01            O005          O005_$4       O008_$2       O008_$1       O003_$5       O003_$4       O003_$3      

 Zr02 -          Distance        Angles
 O008_$2   2.1141 (0.0089) 
 O008      2.1170 (0.0089)   67.96 (0.71)
 O006      2.2085 (0.0156)   84.38 (0.57)  84.34 (0.57)
 O007      2.2376 (0.0196)  145.39 (0.37) 145.64 (0.37) 103.08 (0.68)
 O005_$6   2.1544 (0.0094)  108.31 (0.59)  70.85 (0.57) 144.22 (0.36)  85.42 (0.58)
 O005      2.1539 (0.0094)   70.85 (0.58) 108.30 (0.59) 144.31 (0.36)  85.28 (0.58)  70.12 (0.70)
 O004_$6   2.2439 (0.0105)  140.31 (0.47)  76.97 (0.44)  73.99 (0.31)  73.17 (0.33)  75.53 (0.44) 140.62 (0.47)
 O004_$3   2.2432 (0.0105)   76.96 (0.44) 140.30 (0.48)  74.06 (0.31)  72.94 (0.33) 140.64 (0.47)  75.56 (0.44) 125.78 (0.54)
 Zr01_$1   3.4906 (0.0030)   88.67 (0.39)  36.13 (0.41) 116.29 (0.27) 116.38 (0.33)  34.73 (0.40)  89.09 (0.37)  72.54 (0.27)
 Zr01      3.4902 (0.0030)   36.11 (0.41)  88.64 (0.39) 116.36 (0.27) 116.20 (0.33)  89.10 (0.37)  34.74 (0.40) 161.64 (0.28)
 Zr02_$3   3.5262 (0.0051)   90.13 (0.44)  90.13 (0.44) 173.35 (0.43)  83.57 (0.52)  35.08 (0.35)  35.06 (0.35) 108.39 (0.27)
 Zr02_$2   3.5087 (0.0053)   34.00 (0.36)  33.96 (0.36)  83.35 (0.42) 173.57 (0.52)  89.38 (0.42)  89.40 (0.42) 109.18 (0.26)
                 Zr02            O008_$2       O008          O006          O007          O005_$6       O005          O004_$6      

 O003 -          Distance        Angles
 C009      1.2355 (0.0156) 
 Zr01      2.1804 (0.0094)  133.81 (1.05)
                 O003            C009         

 O004 -          Distance        Angles
 C009      1.3008 (0.0161) 
 Zr02_$3   2.2430 (0.0105)  133.00 (1.02)
                 O004            C009         

 O005 -          Distance        Angles
