Repository: TopoSpace/CrystalPilot-TaskFullTest

# 计算记录与复算说明

本目录只包含本轮当前项目的记录；原始inputs未修改。主交付在上一级。所有求解、改模、精修及结构导出通过CrystalPilot工具完成；shell仅用于读取、分析、复制和报告整理。

## 目录

- `shelxt/`：作业job_20260921_192553的完整输入/输出，含job.ins/hkl、job.lxt、stdout、各候选res/hkl。job_a为采纳的P6/mmm解；组成Zr6 C88 O32、z=6只是相位辅助猜测，不是最终化学式/Z。
- `shelxl/<job-id>/`：本轮全部30个SHELXL作业的.ins/.res/.lst/.fcf/.fab（实际存在者），包括失败/拒绝作业。未重复存每份相同的job.hkl，使用上一级`final.hkl`的原始观测。零字节res代表失败结果，不能当结构读取。
- `nodes/`：n0000至n0059的工具节点快照，含model.res/cif、node.json、峰表及存在时的掩膜快照。节点CIF是工作格式，不替代主交付带esd/实验字段的final.cif。
- `checkcif/`：最终交付版本3的完整PLATON作业及报告。
- `source_inputs/`：原始start.ins和合成图的只读来源副本；原始HKL由主交付final.hkl保留。
- `investigation.json`、`ghost_ledger.json`、`trial_ledger.json`：本轮目标、已否决配置和假设检验账本。

File: runs/r01_H1_nu1000/artifacts/CrystalPilot Results/task_20260921_192357/calculations/shelxl/job_20260921_195137/job.lst

 +++++++++++++++++++++++++++++++++++++++++++++++++++++++++++++++++++
 +  SHELXL -  CRYSTAL STRUCTURE REFINEMENT  -   MULTI-CPU VERSION  +
 +  Copyright(C) George M. Sheldrick 1993-2023     Version 2019/3  +
 +  job                        started at 19:51:38 on 21-Sep-2026  +
 +++++++++++++++++++++++++++++++++++++++++++++++++++++++++++++++++++

 Command line parameters: job -a50000 -b3000 -c624 -g0 -m0 -t4

 -a sets the approximate maximum number of atoms including hydrogens.
 -b sets the maximum number of full-matrix parameters (not used by CGLS).
 For example -b9000 allows refinement of 1000 anisotropic atoms or 3000
 with BLOC 1. For a 32-bit version, -b times the square root of the
 number of threads should not exceed about 65500. -c sets the reflection
 buffer size. This depends on the CPU cache size but will rarely
 need changing.

 -g sets the number of reflection groups used for calculating R_complete,
 This must be greater than 1 but not greater than the total number of
 reflections for refinement. -m sets the current reflection group number.
 This may not be less than 1 nor greater than the number set by -g. These
 command line flags override other ways of defining free-R reflections.
 The -m value is also used as a seed for the WIGL pseudo-random shifts.

 -t sets the number of threads, otherwise it is set to the apparent
 number of CPUs. For optimal performance on hyperthreading systems,
 -t should be set to a little more than half the number of CPUs;
 e.g. -t4 or -t5 for an Intel i7 processor.

 Running  4 threads on  4 processors

 TITL CrystalPilot cross-check in P 6/m m m
 CELL 0.68883 39.19000 39.19000 16.61000 90.0000 90.0000 120.0000
 ZERR 24 0.00000 0.00000 0.00000 0.0000 0.0000 0.0000
 LATT 1
 SYMM X-Y,X,Z
 SYMM Y,-X+Y,Z
 SYMM -Y,X-Y,Z
 SYMM -X+Y,-X,Z
 SYMM X-Y,-Y,-Z
 SYMM -X,-X+Y,-Z
 SYMM -X,-Y,Z
 SYMM Y,X,-Z
 SYMM -Y,-X,-Z
 SYMM -X+Y,Y,-Z
 SYMM X,X-Y,-Z
 SFAC C H O Zr
 REM DISP lambda 0.68883 A is not a SHELXL built-in line (Cu/Mo/Ag K-alpha):
 REM DISP f'/f'' from cctbx (sasaki: C O Zr; henke: H), mu = NIST attenuation
 REM DISP in barn/atom
 DISP $C 0.002 0.002 10.99
 DISP $H 0.000 0.000 0.62
 DISP $O 0.007 0.006 30.28
 DISP $Zr -9.041 2.772 14341.91
 UNIT 264.0 132.0 96.0 18.0

 V =    22092.79     F(000) =    3204.0     Mu =   1.20 mm-1      Cell Wt =     6481.65    Rho =  0.487

  
 L.S. 12
 BOND $H
 CONF
 ACTA
 FMAP 2
 PLAN 20
 ABIN
  
 SHEL 999 1.000
  
 WGHT 0.100000 0.000000
 FVAR 0.05143
 ZR1   4   0.463824   0.536176   0.500000    10.25000     0.08800     0.08800 =
       0.06886     0.00000     0.00000     0.05616
 PART -1
 ZR2   4   0.554900   0.566200   0.357100    10.50000     0.08334
 PART 0
 O1    3   0.482350   0.587286   0.582407    11.00000     0.10034     0.09533 =
       0.09795     0.00423     0.00124     0.06629
 O2    3   0.534245   0.593128   0.649693    11.00000     0.10539     0.12049 =
       0.12568    -0.04075    -0.03404     0.06958
 O3    3   0.527555   0.564012   0.500000    10.50000     0.10185     0.18609 =
       0.09851     0.00000     0.00000     0.08943
 O4    3   0.536260   0.536260   0.259685    10.50000     0.19496     0.19496 =
       0.07970     0.03825     0.03825     0.15239
 O5    3   0.600145   0.600145   0.409943    10.50000     0.11065     0.11065 =
       0.24701     0.02692     0.02692     0.05906
 O6    3   0.518191   0.481809   0.392856    10.50000     0.12943     0.12943 =
       0.12912     0.01571    -0.01571     0.08413
 C1    1   0.509379   0.602940   0.634916    11.00000     0.10275     0.11197 =
       0.08238    -0.00127    -0.02205     0.06329
 C2    1   0.505093   0.690052   0.780233    11.00000     0.21733     0.11457 =
       0.06946     0.00068    -0.02052     0.09205
 C3    1   0.477591   0.640775   0.675933    11.00000     0.15558     0.12073 =
       0.12366    -0.05163    -0.02370     0.09637
 AFIX 43
 H3    2   0.458038   0.627299   0.637690    11.00000    -1.20000
 AFIX 0
 C4    1   0.507797   0.632693   0.685890    11.00000     0.17009     0.10576 =
       0.09755    -0.03401    -0.02565     0.09349
 C5    1   0.476932   0.669555   0.724337    11.00000     0.17999     0.14756 =
       0.11260    -0.00285     0.00303     0.11203
 AFIX 43
 H5    2   0.456457   0.674860   0.718029    11.00000    -1.20000
 AFIX 0
 C6    1   0.505219   0.722137   0.830605    11.00000     0.22639     0.09775 =
       0.08996    -0.02241    -0.01565     0.10682
 C7    1   0.505124   0.752562   0.792810    10.50000     0.26570     0.11762 =
       0.09382    -0.01699    -0.03398     0.13285
 AFIX 43
 H7    2   0.504981   0.752490   0.736820    10.50000    -1.20000
 AFIX 0
 C8    1   0.537887   0.652272   0.739558    11.00000     0.23088     0.10594 =
       0.11663    -0.06443    -0.05632     0.10656
 AFIX 43
 H8    2   0.558189   0.646563   0.743258    11.00000    -1.20000
 AFIX 0
 C9    1   0.504645   0.722227   0.913193    11.00000     0.25395     0.10758 =
       0.08613     0.00504    -0.00448     0.11267
 C10   1   0.505063   0.752532   0.955916    10.50000     0.28069     0.10819 =
       0.08443     0.00126     0.00252     0.14034
 C11   1   0.537552   0.680537   0.787908    11.00000     0.24214     0.12362 =
       0.10881    -0.00456    -0.05408     0.10642
 AFIX 43
 H11   2   0.557506   0.693803   0.825490    11.00000    -1.20000
 AFIX 0
 C12   1   0.504494   0.690291   0.959583    11.00000     0.31074     0.15672 =
       0.08532    -0.01008     0.00070     0.15587
 AFIX 43
 H12   2   0.504396   0.669520   0.932300    11.00000    -1.20000
 AFIX 0
 HKLF 4



 Covalent radii and connectivity table for  CrystalPilot cross-check in P 6/m m m                                      
 C      0.770
 H      0.320
 O      0.660
 ZR     1.590

 Zr1 - O6_$6 O6_$1 O3 O3_$3 O1 O1_$4 O1_$3 O1_$2
 Zr2^a - O5 O4 O3
 O1 - C1 Zr1
 O2 - C1
 O3 - Zr1 Zr2^a
 O4 - Zr2^a
 O5 - Zr2^a
 O6 - Zr1_$1
 C1 - O2 O1 C4
 C2 - C5 C11 C6
 C3 - C4 C5
 C4 - C8 C3 C1
 C5 - C2 C3
 C6 - C7 C9 C2
 C7 - C6_$7 C6
 C8 - C4 C11
 C9 - C6 C10 C12
 C10 - C9_$7 C9 C10_$8
 C11 - C8 C2
 C12 - C12_$8 C9


 Operators for generating equivalent atoms:
 $1   -x+1, -y+1, -z+1
 $2   x, y, -z+1
 $3   -y+1, -x+1, z
 $4   -y+1, -x+1, -z+1
 $5   y, x, -z+1
 $6   -x+1, -y+1, z
 $7   x, x-y+1, z
 $8   x, y, -z+2

   179481  Reflections outside SHEL resolution limits rejected


   337815  Reflections read, of which  179481  rejected

 -39 =< h =< 39,    -39 =< k =< 39,    -16 =< l =< 16,   Max. 2-theta =   40.28

        0  Systematic absence violations (I>3sig(I)) before merging

        0  Inconsistent equivalents

     4395  Unique reflections, of which       0  suppressed

 R(int) = 0.5659     R(sigma) = 0.1066      Friedel opposites merged

 Maximum memory for data reduction =     2469 /    48177


 Reflection statistics for all twin components combined (TWST 0 set)
 Number of data for d > 1.000A (CIF: max) and d > 1.000A (CIF: full)
 (ignoring systematic absences):
 Unique reflections found (point group)       4395    4395
 Unique reflections possible (point group)    4401    4401
 Unique reflections found (Laue group)        4395    4395
 Unique reflections possible (Laue group)     4401    4401

 Special position constraints for Zr1
 z =  0.5000   y = -1.0 * x + 1.0000   U22 = 1.0 * U11   U23 = 0   U13 = 0   
 sof = 0.25000   
 Input constraints retained (at least in part) for  sof

 Special position constraints for O3
 z =  0.5000   U23 = 0   U13 = 0   sof = 0.50000   
 Input constraints retained (at least in part) for  sof

 Special position constraints for O4
 y =  1.0 * x + 0.0000   U22 = 1.0 * U11   U13 = 1.0 * U23   sof = 0.50000   
 Input constraints retained (at least in part) for  sof

 Special position constraints for O5
 y =  1.0 * x + 0.0000   U22 = 1.0 * U11   U13 = 1.0 * U23   sof = 0.50000   
 Input constraints retained (at least in part) for  sof

 Special position constraints for O6
 y = -1.0 * x + 1.0000   U22 = 1.0 * U11   U13 =-1.0 * U23   sof = 0.50000   
 Input constraints retained (at least in part) for  sof

 Special position constraints for C7
 y =  0.5 * x + 0.5000   U13 = 2.0 * U23   U12 = 0.5 * U11   sof = 0.50000   
 Input constraints retained (at least in part) for  sof

 Special position constraints for C10
 y =  0.5 * x + 0.5000   U13 = 2.0 * U23   U12 = 0.5 * U11   sof = 0.50000   
 Input constraints retained (at least in part) for  sof


 Default effective X-H and X-D distances for T =   20.0C 
 AFIX m =    1     2     3     4   4[N]  3[N]  15[B]  8[O]   9   9[N]   16
 d(X-H) =  0.98  0.97  0.96  0.93  0.86  0.89  1.10  0.82  0.93  0.86  0.93

 Note that these distances are chosen to give the best fit to the X-ray data
 and so avoid the introduction of systematic error.  The true internuclear
 distances are longer and do not vary with temperature!  The apparent
 variation with temperature is caused by libration.


 Least-squares cycle   1   Maximum vector length =  623   Memory required =     47 /   2892 /   230760

 wR2 =  0.8963 before cycle   1 for    4395 data and    153 /    153 parameters

 GooF = S =     9.476;     Restrained GooF =      9.476 for       0 restraints

 Weight = 1 / [ sigma^2(Fo^2) + ( 0.1000 * P )^2 +   0.00 * P ]   where  P = ( Max ( Fo^2, 0 ) + 2 * Fc^2 ) / 3


     N      value        esd    shift/esd  parameter

     1     0.04418     0.00123    -5.882    OSF
     6     0.55303     0.00046    -4.094     x  Zr2^a
     7     0.56299     0.00047    -6.784     y  Zr2^a
     8     0.35988     0.00090     3.091     z  Zr2^a
     9     0.15397     0.00684    10.322    U11 Zr2^a
    24     0.27731     0.04447     3.410    U33 O2

 Mean shift/esd =   0.832  Maximum =    10.322 for  U11 Zr2^a    

 Max. shift = 0.213 A for C4        Max. dU = 0.071 for Zr2^a      


 Least-squares cycle   2   Maximum vector length =  623   Memory required =     47 /   2892 /   230760

 wR2 =  0.8358 before cycle   2 for    4395 data and    153 /    153 parameters

 GooF = S =     6.006;     Restrained GooF =      6.006 for       0 restraints

 Weight = 1 / [ sigma^2(Fo^2) + ( 0.1000 * P )^2 +   0.00 * P ]   where  P = ( Max ( Fo^2, 0 ) + 2 * Fc^2 ) / 3

 Shifts scaled down to reduce maximum shift/esd from   17.32  to   15.00


     N      value        esd    shift/esd  parameter

     1     0.04907     0.00099     4.950    OSF
     6     0.55028     0.00052    -5.267     x  Zr2^a
     7     0.55538     0.00058   -13.093     y  Zr2^a
     8     0.36818     0.00105     7.883     z  Zr2^a
     9     0.26779     0.00870    13.079    U11 Zr2^a

 Mean shift/esd =   0.712  Maximum =   -13.093 for   y  Zr2^a    

 Max. shift = 0.295 A for Zr2^a        Max. dU = 0.114 for Zr2^a   


 Least-squares cycle   3   Maximum vector length =  623   Memory required =     47 /   2892 /   230760

 wR2 =  0.7742 before cycle   3 for    4395 data and    153 /    153 parameters

 GooF = S =     4.655;     Restrained GooF =      4.655 for       0 restraints

 Weight = 1 / [ sigma^2(Fo^2) + ( 0.1000 * P )^2 +   0.00 * P ]   where  P = ( Max ( Fo^2, 0 ) + 2 * Fc^2 ) / 3

 Shifts scaled down to reduce maximum shift/esd from   18.22  to   15.00


     N      value        esd    shift/esd  parameter

     1     0.05416     0.00088     5.746    OSF
     7     0.54209     0.00116   -11.509     y  Zr2^a
     8     0.38405     0.00119    13.310     z  Zr2^a

 Mean shift/esd =   0.759  Maximum =    13.310 for   z  Zr2^a    

 Max. shift = 0.602 A for Zr2^a        Max. dU = 0.033 for C10     


 Least-squares cycle   4   Maximum vector length =  623   Memory required =     47 /   2892 /   230760

 wR2 =  0.7312 before cycle   4 for    4395 data and    153 /    153 parameters

 GooF = S =     4.079;     Restrained GooF =      4.079 for       0 restraints

 Weight = 1 / [ sigma^2(Fo^2) + ( 0.1000 * P )^2 +   0.00 * P ]   where  P = ( Max ( Fo^2, 0 ) + 2 * Fc^2 ) / 3


     N      value        esd    shift/esd  parameter

     1     0.05509     0.00082     1.137    OSF
     6     0.54646     0.00066    -7.200     x  Zr2^a
     7     0.54488     0.00066     4.258     y  Zr2^a
     8     0.39501     0.00103    10.663     z  Zr2^a
     9     0.17939     0.01099    -9.827    U11 Zr2^a
    24     0.18500     0.04118    -3.427    U33 O2
    25    -0.08653     0.02104     3.037    U23 O2
    34     0.53654     0.00088     3.227     x  O4

 Mean shift/esd =   0.791  Maximum =    10.663 for   z  Zr2^a    

 Max. shift = 0.317 A for Zr2^a        Max. dU =-0.108 for Zr2^a   


 Least-squares cycle   5   Maximum vector length =  623   Memory required =     47 /   2892 /   230760

 wR2 =  0.5886 before cycle   5 for    4395 data and    153 /    153 parameters

 GooF = S =     2.972;     Restrained GooF =      2.972 for       0 restraints

 Weight = 1 / [ sigma^2(Fo^2) + ( 0.1000 * P )^2 +   0.00 * P ]   where  P = ( Max ( Fo^2, 0 ) + 2 * Fc^2 ) / 3

 Shifts scaled down to reduce maximum shift/esd from   25.03  to   15.00


     N      value        esd    shift/esd  parameter

     1     0.05360     0.00058    -2.584    OSF
     9     0.11400     0.00436   -15.000    U11 Zr2^a
    20     0.59463     0.00046    -3.156     y  O2
    21     0.64011     0.00120     4.581     z  O2

 Mean shift/esd =   0.839  Maximum =   -15.000 for  U11 Zr2^a    

 Max. shift = 0.157 A for Zr2^a        Max. dU =-0.065 for Zr2^a   


 Least-squares cycle   6   Maximum vector length =  623   Memory required =     47 /   2892 /   230760

 wR2 =  0.4291 before cycle   6 for    4395 data and    153 /    153 parameters

 GooF = S =     2.063;     Restrained GooF =      2.063 for       0 restraints

 Weight = 1 / [ sigma^2(Fo^2) + ( 0.1000 * P )^2 +   0.00 * P ]   where  P = ( Max ( Fo^2, 0 ) + 2 * Fc^2 ) / 3

 Shifts scaled down to reduce maximum shift/esd from   16.71  to   15.00


     N      value        esd    shift/esd  parameter

     1     0.05119     0.00037    -6.499    OSF
     5     0.05477     0.00247    -3.270    U12 Zr1
     6     0.54505     0.00026     3.733     x  Zr2^a
     7     0.54547     0.00027    -6.099     y  Zr2^a
     8     0.39381     0.00019    -3.299     z  Zr2^a
     9     0.08603     0.00186   -15.000    U11 Zr2^a
    18     0.06943     0.00673    -3.905    U12 O1
    19     0.53464     0.00034    -3.585     x  O2
    20     0.59281     0.00033    -5.569     y  O2
    21     0.64935     0.00082    11.330     z  O2
    23     0.13692     0.00855     3.235    U22 O2
    27     0.05883     0.00731     3.376    U12 O2
    29     0.56222     0.00047     8.037     y  O3
    33     0.04611     0.00854     5.998    U12 O3
    35     0.26075     0.00073    -7.221     z  O4
    48     0.12030     0.00733     3.554    U11 O6
    51     0.08410     0.00831     3.574    U12 O6
    56     0.11588     0.02521    -3.355    U22 C1
    60     0.03059     0.01471     3.431    U12 C1
    61     0.50700     0.00074    -3.166     x  C2
    79     0.50750     0.00075    -4.395     x  C4
    80     0.63295     0.00054    -3.165     y  C4
    86    -0.02249     0.01510     3.473    U13 C4
    97     0.50503     0.00062    -3.037     x  C6
   106     0.50518     0.00091     3.006     x  C7
   150     0.08208     0.01482    -3.281    U33 C12
   151     0.01035     0.01100    -5.155    U23 C12
   152     0.03808     0.01372    -5.563    U13 C12

 Mean shift/esd =   1.830  Maximum =   -15.000 for  U11 Zr2^a    

 Max. shift = 0.166 A for O2        Max. dU =-0.052 for C1         


 Least-squares cycle   7   Maximum vector length =  623   Memory required =     47 /   2892 /   230760

 wR2 =  0.2719 before cycle   7 for    4395 data and    153 /    153 parameters

 GooF = S =     1.261;     Restrained GooF =      1.261 for       0 restraints

 Weight = 1 / [ sigma^2(Fo^2) + ( 0.1000 * P )^2 +   0.00 * P ]   where  P = ( Max ( Fo^2, 0 ) + 2 * Fc^2 ) / 3


     N      value        esd    shift/esd  parameter

     1     0.05116     0.00021    -0.169    OSF
     6     0.55280     0.00080     9.651     x  Zr2^a
     7     0.53716     0.00081   -10.318     y  Zr2^a
    12     0.58259     0.00037    -3.549     z  O1
    24     0.12246     0.00680    -5.229    U33 O2
    25    -0.04610     0.00506     3.508    U23 O2
    29     0.56416     0.00031     6.340     y  O3
    30     0.09335     0.00576     5.429    U11 O3
    33     0.08715     0.00624     6.575    U12 O3
    36     0.18945     0.00662     4.235    U11 O4
    60     0.05741     0.00698     3.844    U12 C1
    61     0.50537     0.00045    -3.595     x  C2
   114     0.73954     0.00065     3.057     z  C8
   116     0.09753     0.00728     3.378    U22 C8
   152     0.00827     0.00770    -3.873    U13 C12

 Mean shift/esd =   1.234  Maximum =   -10.318 for   y  Zr2^a    

 Max. shift = 0.545 A for Zr2^a        Max. dU = 0.015 for C12     


 Least-squares cycle   8   Maximum vector length =  623   Memory required =     47 /   2892 /   230760

 wR2 =  0.6994 before cycle   8 for    4395 data and    153 /    153 parameters

 GooF = S =     3.960;     Restrained GooF =      3.960 for       0 restraints

 Weight = 1 / [ sigma^2(Fo^2) + ( 0.1000 * P )^2 +   0.00 * P ]   where  P = ( Max ( Fo^2, 0 ) + 2 * Fc^2 ) / 3

 Shifts scaled down to reduce maximum shift/esd from   22.87  to   15.00


     N      value        esd    shift/esd  parameter

     1     0.05192     0.00071     1.066    OSF
     6     0.55133     0.00021    -6.983     x  Zr2^a
     7     0.53880     0.00022     7.500     y  Zr2^a

 Mean shift/esd =   0.347  Maximum =     7.500 for   y  Zr2^a    

 Max. shift = 0.106 A for Zr2^a        Max. dU = 0.014 for C1      

 ** REFINEMENT UNSTABLE **



 Time profile in seconds
 -----------------------

      0.02: Read and process instructions
      0.00: Fit rigid groups
      0.00: Interpret restraints etc.
      0.00: Generate connectivity array
      0.00: Analyse DFIX and DANG restraints
      0.00: Analyse SAME, SADI and NCSY restraints
      0.00: Generate CHIV restraints
      0.00: Check if bonds in residues restrained
      0.00: Generate DELU and RIGU restraints
      0.00: Generate SIMU restraints
      0.00: Generate ISOR restraints
      0.00: Analyse electron density
      0.00: Analyse other restraints etc.
      0.46: Read intensity data, sort/merge etc.
      0.00: Set up constraints
      0.45: OSF, H-atoms from difference map
      0.02: Set up l.s. refinement
      0.00: Generate idealized H-atoms
      0.06: Structure factors and derivatives
      0.01: Sum l.s. matrices
      0.00: Generate and apply antibumping restraints
      0.00: Apply other restraints
      0.01: Solve l.s. equations
      0.00: Generate HTAB table
      0.01: Other dependent quantities, CIF, tables
      0.00: Analysis of variance
      0.00: Merge reflections for Fourier and .fcf
      0.00: Fourier summations
      0.00: Peaksearch
      0.00: Analyse peaklist

 ** WARNING: These times are only approximate for multiple threads.
             To get better estimates run with -t1 **

   Please cite: G.M. Sheldrick (2015) "Crystal structure refinement with
   SHELXL", Acta Cryst., C71, 3-8 (Open Access) if SHELXL proves useful.

 +++++++++++++++++++++++++++++++++++++++++++++++++++++++++++++++++++++++++++++
 +  job           finished at 19:51:39   Total elapsed time:      1.00 secs  +
 +++++++++++++++++++++++++++++++++++++++++++++++++++++++++++++++++++++++++++++

File: runs/r01_H1_nu1000/artifacts/CrystalPilot Results/task_20260921_192357/calculations/shelxl/job_20260921_195250/job.lst (part 1 of 2)

 +++++++++++++++++++++++++++++++++++++++++++++++++++++++++++++++++++
 +  SHELXL -  CRYSTAL STRUCTURE REFINEMENT  -   MULTI-CPU VERSION  +
 +  Copyright(C) George M. Sheldrick 1993-2023     Version 2019/3  +
 +  job                        started at 19:52:50 on 21-Sep-2026  +
 +++++++++++++++++++++++++++++++++++++++++++++++++++++++++++++++++++

 Command line parameters: job -a50000 -b3000 -c624 -g0 -m0 -t4

 -a sets the approximate maximum number of atoms including hydrogens.
 -b sets the maximum number of full-matrix parameters (not used by CGLS).
 For example -b9000 allows refinement of 1000 anisotropic atoms or 3000
 with BLOC 1. For a 32-bit version, -b times the square root of the
 number of threads should not exceed about 65500. -c sets the reflection
 buffer size. This depends on the CPU cache size but will rarely
 need changing.

 -g sets the number of reflection groups used for calculating R_complete,
 This must be greater than 1 but not greater than the total number of
 reflections for refinement. -m sets the current reflection group number.
 This may not be less than 1 nor greater than the number set by -g. These
 command line flags override other ways of defining free-R reflections.
 The -m value is also used as a seed for the WIGL pseudo-random shifts.

 -t sets the number of threads, otherwise it is set to the apparent
 number of CPUs. For optimal performance on hyperthreading systems,
 -t should be set to a little more than half the number of CPUs;
 e.g. -t4 or -t5 for an Intel i7 processor.

 Running  4 threads on  4 processors

 TITL CrystalPilot cross-check in P 6/m m m
 CELL 0.68883 39.19000 39.19000 16.61000 90.0000 90.0000 120.0000
 ZERR 24 0.00000 0.00000 0.00000 0.0000 0.0000 0.0000
 LATT 1
 SYMM X-Y,X,Z
 SYMM Y,-X+Y,Z
 SYMM -Y,X-Y,Z
 SYMM -X+Y,-X,Z
 SYMM X-Y,-Y,-Z
 SYMM -X,-X+Y,-Z
 SYMM -X,-Y,Z
 SYMM Y,X,-Z
 SYMM -Y,-X,-Z
 SYMM -X+Y,Y,-Z
 SYMM X,X-Y,-Z
 SFAC C H O Zr
 REM DISP lambda 0.68883 A is not a SHELXL built-in line (Cu/Mo/Ag K-alpha):
 REM DISP f'/f'' from cctbx (sasaki: C O Zr; henke: H), mu = NIST attenuation
 REM DISP in barn/atom
 DISP $C 0.002 0.002 10.99
 DISP $H 0.000 0.000 0.62
 DISP $O 0.007 0.006 30.28
 DISP $Zr -9.041 2.772 14341.91
 UNIT 264.0 105.6 96.0 18.0

 V =    22092.79     F(000) =    3177.6     Mu =   1.20 mm-1      Cell Wt =     6455.04    Rho =  0.485

  
 L.S. 15
 BOND $H
 CONF
 ACTA
 FMAP 2
 PLAN 20
 ABIN
  
 SHEL 999 1.000
  
 SADI 0.020 C1 O2 C1B O2
 SADI 0.020 C1 O1 C1B O1B
 SADI 0.020 C1 C4 C1B C4B
 SADI 0.020 C4 C8 C4B C8
 SADI 0.020 C3 C4 C3B C4B
 SADI 0.020 C3 C5 C3B C5
 SADI 0.020 O1 ZR1 O1B ZR1
 SADI 0.020 C1 C3 C1B C3B
 SADI 0.020 C4 O1 C4B O1B
 SIMU 0.040 0.080 C1 O1 C4 C3 C1B O1B C4B C3B
  
 WGHT 0.100000 0.000000
 FVAR 0.05143 0.90000
 ZR1   4   0.463824   0.536176   0.500000    10.25000     0.08800     0.08800 =
       0.06886     0.00000     0.00000     0.05616
 ZR2   4   0.545032   0.545032   0.393644    10.50000     0.09168     0.09168 =
       0.08167     0.01240     0.01240     0.05709
 PART 1
 O1    3   0.482350   0.587286   0.582407    21.00000     0.09015
 PART 0
 O2    3   0.534245   0.593128   0.649693    11.00000     0.10539     0.12049 =
       0.12568    -0.04075    -0.03404     0.06958
 O3    3   0.527555   0.564012   0.500000    10.50000     0.10185     0.18609 =
       0.09851     0.00000     0.00000     0.08943
 O4    3   0.536260   0.536260   0.259685    10.50000     0.19496     0.19496 =
       0.07970     0.03825     0.03825     0.15239
 O5    3   0.600145   0.600145   0.409943    10.50000     0.11065     0.11065 =
       0.24701     0.02692     0.02692     0.05906
 O6    3   0.518191   0.481809   0.392856    10.50000     0.12943     0.12943 =
       0.12912     0.01571    -0.01571     0.08413
 PART 1
 C1    1   0.509379   0.602940   0.634916    21.00000     0.09476
 PART 0
 C2    1   0.505093   0.690052   0.780233    11.00000     0.21733     0.11457 =
       0.06946     0.00068    -0.02052     0.09205
 PART 1
 C3    1   0.477591   0.640775   0.675933    21.00000     0.12119
 AFIX 43
 H3    2   0.458038   0.627300   0.637690    21.00000    -1.20000
 AFIX 0
 C4    1   0.507797   0.632693   0.685890    21.00000     0.11357
 PART 0
 C5    1   0.476932   0.669555   0.724337    11.00000     0.17999     0.14756 =
       0.11260    -0.00285     0.00303     0.11203
 AFIX 43
 H5    2   0.456457   0.674860   0.718029    11.00000    -1.20000
 AFIX 0
 C6    1   0.505219   0.722137   0.830605    11.00000     0.22639     0.09775 =
       0.08996    -0.02241    -0.01565     0.10682
 C7    1   0.505124   0.752562   0.792810    10.50000     0.26570     0.11762 =
       0.09382    -0.01699    -0.03398     0.13285
 AFIX 43
 H7    2   0.504983   0.752492   0.736820    10.50000    -1.20000
 AFIX 0
 C8    1   0.537887   0.652272   0.739558    11.00000     0.23088     0.10594 =
       0.11663    -0.06443    -0.05632     0.10656
 C9    1   0.504645   0.722227   0.913193    11.00000     0.25395     0.10758 =
       0.08613     0.00504    -0.00448     0.11267
 C10   1   0.505063   0.752532   0.955916    10.50000     0.28069     0.10819 =
       0.08443     0.00126     0.00252     0.14034
 C11   1   0.537552   0.680537   0.787908    11.00000     0.24214     0.12362 =
       0.10881    -0.00456    -0.05408     0.10642
 AFIX 43
 H11   2   0.557505   0.693802   0.825491    11.00000    -1.20000
 AFIX 0
 C12   1   0.504494   0.690291   0.959583    11.00000     0.31074     0.15672 =
       0.08532    -0.01008     0.00070     0.15587
 AFIX 43
 H12   2   0.504396   0.669519   0.932301    11.00000    -1.20000
 AFIX 0
 PART 2
 C1B   1   0.539200   0.626300   0.607700   -21.00000     0.09476
 O1B   3   0.464100   0.604300   0.600400   -21.00000     0.09015
 C4B   1   0.530600   0.622200   0.693600   -21.00000     0.11357
 C3B   1   0.460400   0.609400   0.707100   -21.00000     0.12119
 PART 0
 HKLF 4



 Covalent radii and connectivity table for  CrystalPilot cross-check in P 6/m m m                                      
 C      0.770
 H      0.320
 O      0.660
 ZR     1.590

 Zr1 - O6_$2 O6_$1 O3 O3_$4 O1^a O1^a_$5 O1^a_$4 O1^a_$3 Zr2_$2 Zr2_$1 Zr2_$3 Zr2
 Zr2 - O6_$2 O6 O3_$6 O3 O5 O2_$6 O2_$3 O4 Zr1 Zr1_$1 Zr2_$2 Zr2_$3
 O1^a - C1^a Zr1
 O2 - C1^a C1B^b C4B^b Zr2_$3
 O3 - Zr2_$3 Zr2 Zr1
 O4 - Zr2
 O5 - Zr2
 O6 - Zr2_$2 Zr2 Zr1_$1
 C1^a - O2 O1^a C4^a
 C2 - C5 C11 C6
 C3^a - C4^a C5
 C4^a - C8 C3^a C1^a
 C5 - C2 C3^a
 C6 - C7 C9 C2
 C7 - C6_$7 C6
 C8 - C4B^b C4^a C11
 C9 - C6 C10 C12
 C10 - C9_$7 C9 C10_$8
 C11 - C8 C2
 C12 - C12_$8 C9
 C1B^b - O2 C4B^b
 O1B^b - C3B^b
 C4B^b - C8 O2 C1B^b
 C3B^b - O1B^b


 Operators for generating equivalent atoms:
 $1   -x+1, -y+1, -z+1
 $2   -x+1, -y+1, z
 $3   x, y, -z+1
 $4   -y+1, -x+1, z
 $5   -y+1, -x+1, -z+1
 $6   y, x, -z+1
 $7   x, x-y+1, z
 $8   x, y, -z+2

   179481  Reflections outside SHEL resolution limits rejected


   337815  Reflections read, of which  179481  rejected

 -39 =< h =< 39,    -39 =< k =< 39,    -16 =< l =< 16,   Max. 2-theta =   40.28

        0  Systematic absence violations (I>3sig(I)) before merging

        0  Inconsistent equivalents

     4395  Unique reflections, of which       0  suppressed

 R(int) = 0.5659     R(sigma) = 0.1066      Friedel opposites merged

 Maximum memory for data reduction =     5041 /    48177


 Reflection statistics for all twin components combined (TWST 0 set)
 Number of data for d > 1.000A (CIF: max) and d > 1.000A (CIF: full)
 (ignoring systematic absences):
 Unique reflections found (point group)       4395    4395
 Unique reflections possible (point group)    4401    4401
 Unique reflections found (Laue group)        4395    4395
 Unique reflections possible (Laue group)     4401    4401

 Special position constraints for Zr1
 z =  0.5000   y = -1.0 * x + 1.0000   U22 = 1.0 * U11   U23 = 0   U13 = 0   
 sof = 0.25000   
 Input constraints retained (at least in part) for  sof

 Special position constraints for Zr2
 y =  1.0 * x + 0.0000   U22 = 1.0 * U11   U13 = 1.0 * U23   sof = 0.50000   
 Input constraints retained (at least in part) for  sof

 Special position constraints for O3
 z =  0.5000   U23 = 0   U13 = 0   sof = 0.50000   
 Input constraints retained (at least in part) for  sof

 Special position constraints for O4
 y =  1.0 * x + 0.0000   U22 = 1.0 * U11   U13 = 1.0 * U23   sof = 0.50000   
 Input constraints retained (at least in part) for  sof

 Special position constraints for O5
 y =  1.0 * x + 0.0000   U22 = 1.0 * U11   U13 = 1.0 * U23   sof = 0.50000   
 Input constraints retained (at least in part) for  sof

 Special position constraints for O6
 y = -1.0 * x + 1.0000   U22 = 1.0 * U11   U13 =-1.0 * U23   sof = 0.50000   
 Input constraints retained (at least in part) for  sof

 Special position constraints for C7
 y =  0.5 * x + 0.5000   U13 = 2.0 * U23   U12 = 0.5 * U11   sof = 0.50000   
 Input constraints retained (at least in part) for  sof

 Special position constraints for C10
 y =  0.5 * x + 0.5000   U13 = 2.0 * U23   U12 = 0.5 * U11   sof = 0.50000   
 Input constraints retained (at least in part) for  sof


 Default effective X-H and X-D distances for T =   20.0C 
 AFIX m =    1     2     3     4   4[N]  3[N]  15[B]  8[O]   9   9[N]   16
 d(X-H) =  0.98  0.97  0.96  0.93  0.86  0.89  1.10  0.82  0.93  0.86  0.93

 Note that these distances are chosen to give the best fit to the X-ray data
 and so avoid the introduction of systematic error.  The true internuclear
 distances are longer and do not vary with temperature!  The apparent
 variation with temperature is caused by libration.


 Least-squares cycle   1   Maximum vector length =  623   Memory required =     50 /   5463 /   229359

 wR2 =  0.2596 before cycle   1 for    4395 data and    152 /    152 parameters


 Disagreeable restraints before cycle    1

   Observed   Target    Error     Sigma     Restraint

                        0.1627    0.0200    SAME/SADI O2 C1^a O2 C1B^b
                        1.3549    0.0200    SAME/SADI O1^a C1^a C1B^b O1B^b
                        1.1678    0.0200    SAME/SADI C3^a C4^a C4B^b C3B^b
                        0.7330    0.0200    SAME/SADI C3^a C5 C5 C3B^b
                        0.9165    0.0200    SAME/SADI Zr1 O1^a Zr1 O1B^b
                        0.8023    0.0200    SAME/SADI C1^a C3^a C1B^b C3B^b
                        0.4911    0.0200    SAME/SADI O1^a C4^a O1B^b C4B^b


 Summary of restraints applied in cycle    1

               ANTIBUMP  DFIX    DANG SAME/SADI CHIV/Z CHIV/NZ   FLAT    DELU    RIGU    SIMU    ISOR    SUMP

       Number       0       0       0       9       0       0       0       0       0      14       0       0

 rms sigma      0.0000  0.0000  0.0000  0.0200  0.0000  0.0000  0.0000  0.0000  0.0000  0.0605  0.0000  0.0000

 rms deviation  0.0000  0.0000  0.0000  0.7811  0.0000  0.0000  0.0000  0.0000  0.0000  0.0158  0.0000  0.0000


 GooF = S =     1.185;     Restrained GooF =      2.401 for      23 restraints

 Weight = 1 / [ sigma^2(Fo^2) + ( 0.1000 * P )^2 +   0.00 * P ]   where  P = ( Max ( Fo^2, 0 ) + 2 * Fc^2 ) / 3

 Shifts scaled down to reduce maximum shift/esd from   28.26  to   15.00


     N      value        esd    shift/esd  parameter

     1     0.05162     0.00021     0.920    OSF
     2     0.90650     0.00806     0.807   FVAR  2 
   137     0.52875     0.00127    -8.201     x  C1B^b
   138     0.62051     0.00131    -4.427     y  C1B^b
   142     0.59851     0.00103    -5.646     y  O1B^b
   143     0.59059     0.00244    -4.025     z  O1B^b
   145     0.52515     0.00158    -3.451     x  C4B^b
   149     0.47069     0.00141     7.283     x  C3B^b
   150     0.61811     0.00077    11.250     y  C3B^b
   151     0.72588     0.00412     4.558     z  C3B^b

 Mean shift/esd =   0.700  Maximum =    11.250 for   y  C3B^b    

 Max. shift = 0.489 A for C3B^b        Max. dU =-0.033 for C3B^b   


 Least-squares cycle   2   Maximum vector length =  623   Memory required =     50 /   5463 /   229359

 wR2 =  0.2515 before cycle   2 for    4395 data and    152 /    152 parameters


 Disagreeable restraints before cycle    2

   Observed   Target    Error     Sigma     Restraint

                        0.1451    0.0200    SAME/SADI O2 C1^a O2 C1B^b
                        0.8634    0.0200    SAME/SADI O1^a C1^a C1B^b O1B^b
                        0.7846    0.0200    SAME/SADI C3^a C4^a C4B^b C3B^b
                        0.4927    0.0200    SAME/SADI C3^a C5 C5 C3B^b
                        0.5940    0.0200    SAME/SADI Zr1 O1^a Zr1 O1B^b
                        0.5398    0.0200    SAME/SADI C1^a C3^a C1B^b C3B^b
                        0.3060    0.0200    SAME/SADI O1^a C4^a O1B^b C4B^b


 Summary of restraints applied in cycle    2

               ANTIBUMP  DFIX    DANG SAME/SADI CHIV/Z CHIV/NZ   FLAT    DELU    RIGU    SIMU    ISOR    SUMP

       Number       0       0       0       9       0       0       0       0       0      14       0       0

 rms sigma      0.0000  0.0000  0.0000  0.0200  0.0000  0.0000  0.0000  0.0000  0.0000  0.0605  0.0000  0.0000

 rms deviation  0.0000  0.0000  0.0000  0.5125  0.0000  0.0000  0.0000  0.0000  0.0000  0.0204  0.0000  0.0000


 GooF = S =     1.158;     Restrained GooF =      1.769 for      23 restraints

 Weight = 1 / [ sigma^2(Fo^2) + ( 0.1000 * P )^2 +   0.00 * P ]   where  P = ( Max ( Fo^2, 0 ) + 2 * Fc^2 ) / 3

 Shifts scaled down to reduce maximum shift/esd from   17.18  to   15.00


     N      value        esd    shift/esd  parameter

     1     0.05130     0.00020    -1.615    OSF
     2     0.90349     0.00910    -0.332   FVAR  2 
   137     0.51528     0.00146    -9.250     x  C1B^b
   138     0.61034     0.00152    -6.699     y  C1B^b
   141     0.47499     0.00141     5.247     x  O1B^b
   142     0.59205     0.00120    -5.382     y  O1B^b
   143     0.57292     0.00274    -6.458     z  O1B^b
   145     0.51376     0.00163    -6.980     x  C4B^b
   149     0.48075     0.00173     5.806     x  C3B^b
   150     0.63163     0.00094    14.327     y  C3B^b

 Mean shift/esd =   0.829  Maximum =    14.327 for   y  C3B^b    

 Max. shift = 0.555 A for O1B^b        Max. dU = 0.062 for O1B^b   


 Least-squares cycle   3   Maximum vector length =  623   Memory required =     50 /   5463 /   229359

 wR2 =  0.2491 before cycle   3 for    4395 data and    152 /    152 parameters


 Disagreeable restraints before cycle    3

   Observed   Target    Error     Sigma     Restraint

                        0.1390    0.0200    SAME/SADI O2 C1^a O2 C1B^b
                        0.2576    0.0200    SAME/SADI O1^a C1^a C1B^b O1B^b
                        0.3315    0.0200    SAME/SADI C3^a C4^a C4B^b C3B^b
                        0.1503    0.0200    SAME/SADI C3^a C5 C5 C3B^b
                        0.1393    0.0200    SAME/SADI Zr1 O1^a Zr1 O1B^b
                        0.2089    0.0200    SAME/SADI C1^a C3^a C1B^b C3B^b
                        0.1629    0.0200    SAME/SADI O1^a C4^a O1B^b C4B^b


 Summary of restraints applied in cycle    3

               ANTIBUMP  DFIX    DANG SAME/SADI CHIV/Z CHIV/NZ   FLAT    DELU    RIGU    SIMU    ISOR    SUMP

       Number       0       0       0       9       0       0       0       0       0      14       0       0

 rms sigma      0.0000  0.0000  0.0000  0.0200  0.0000  0.0000  0.0000  0.0000  0.0000  0.0605  0.0000  0.0000

 rms deviation  0.0000  0.0000  0.0000  0.1862  0.0000  0.0000  0.0000  0.0000  0.0000  0.0566  0.0000  0.0000


 GooF = S =     1.147;     Restrained GooF =      1.243 for      23 restraints

 Weight = 1 / [ sigma^2(Fo^2) + ( 0.1000 * P )^2 +   0.00 * P ]   where  P = ( Max ( Fo^2, 0 ) + 2 * Fc^2 ) / 3


     N      value        esd    shift/esd  parameter

     1     0.05124     0.00019    -0.286    OSF
     2     0.92348     0.01377     1.452   FVAR  2 
    13     0.48206     0.00019    -3.169     x  O1^a
   139     0.62676     0.00291     5.980     z  C1B^b
   141     0.48807     0.00230     5.684     x  O1B^b
   145     0.50044     0.00139    -9.608     x  C4B^b
   147     0.71542     0.00334     4.214     z  C4B^b

 Mean shift/esd =   0.566  Maximum =    -9.608 for   x  C4B^b    

 Max. shift = 0.590 A for C4B^b        Max. dU = 0.007 for C3B^b   


 Least-squares cycle   4   Maximum vector length =  623   Memory required =     50 /   5463 /   229359

 wR2 =  0.2461 before cycle   4 for    4395 data and    152 /    152 parameters


 Disagreeable restraints before cycle    4

   Observed   Target    Error     Sigma     Restraint

                        0.1134    0.0200    SAME/SADI O1^a C1^a C1B^b O1B^b
                        0.1434    0.0200    SAME/SADI C1^a C4^a C1B^b C4B^b
                        0.1411    0.0200    SAME/SADI C4^a C8 C8 C4B^b
                        0.1255    0.0200    SAME/SADI C3^a C5 C5 C3B^b
                        0.2030    0.0200    SAME/SADI O1^a C4^a O1B^b C4B^b


 Summary of restraints applied in cycle    4

               ANTIBUMP  DFIX    DANG SAME/SADI CHIV/Z CHIV/NZ   FLAT    DELU    RIGU    SIMU    ISOR    SUMP

       Number       0       0       0       9       0       0       0       0       0      14       0       0

 rms sigma      0.0000  0.0000  0.0000  0.0200  0.0000  0.0000  0.0000  0.0000  0.0000  0.0605  0.0000  0.0000

 rms deviation  0.0000  0.0000  0.0000  0.1136  0.0000  0.0000  0.0000  0.0000  0.0000  0.0508  0.0000  0.0000


 GooF = S =     1.131;     Restrained GooF =      1.166 for      23 restraints

 Weight = 1 / [ sigma^2(Fo^2) + ( 0.1000 * P )^2 +   0.00 * P ]   where  P = ( Max ( Fo^2, 0 ) + 2 * Fc^2 ) / 3


     N      value        esd    shift/esd  parameter

     1     0.05133     0.00019     0.449    OSF
     2     0.85664     0.01752    -3.815   FVAR  2 
    13     0.48087     0.00023    -5.076     x  O1^a
   146     0.62660     0.00167     5.984     y  C4B^b
   149     0.46268     0.00269    -4.513     x  C3B^b
   151     0.68417     0.00644    -3.806     z  C3B^b

 Mean shift/esd =   0.526  Maximum =     5.984 for   y  C4B^b    

 Max. shift = 0.619 A for C3B^b        Max. dU =-0.099 for O1B^b   


 Least-squares cycle   5   Maximum vector length =  623   Memory required =     50 /   5463 /   229359

 wR2 =  0.2502 before cycle   5 for    4395 data and    152 /    152 parameters


 Disagreeable restraints before cycle    5

   Observed   Target    Error     Sigma     Restraint

                        0.1121    0.0200    SAME/SADI O1^a C1^a C1B^b O1B^b
                        0.0950    0.0200    SAME/SADI C1^a C4^a C1B^b C4B^b
                        0.0907    0.0200    SAME/SADI C4^a C8 C8 C4B^b
                        0.1459    0.0200    SAME/SADI C3^a C4^a C4B^b C3B^b
                        0.1399    0.0200    SAME/SADI C3^a C5 C5 C3B^b
                        0.0681    0.0200    SAME/SADI Zr1 O1^a Zr1 O1B^b
                        0.1691    0.0200    SAME/SADI C1^a C3^a C1B^b C3B^b
                        0.2552    0.0200    SAME/SADI O1^a C4^a O1B^b C4B^b


 Summary of restraints applied in cycle    5

               ANTIBUMP  DFIX    DANG SAME/SADI CHIV/Z CHIV/NZ   FLAT    DELU    RIGU    SIMU    ISOR    SUMP

       Number       0       0       0       9       0       0       0       0       0      14       0       0

 rms sigma      0.0000  0.0000  0.0000  0.0200  0.0000  0.0000  0.0000  0.0000  0.0000  0.0605  0.0000  0.0000

 rms deviation  0.0000  0.0000  0.0000  0.1377  0.0000  0.0000  0.0000  0.0000  0.0000  0.0210  0.0000  0.0000


 GooF = S =     1.150;     Restrained GooF =      1.201 for      23 restraints

 Weight = 1 / [ sigma^2(Fo^2) + ( 0.1000 * P )^2 +   0.00 * P ]   where  P = ( Max ( Fo^2, 0 ) + 2 * Fc^2 ) / 3


     N      value        esd    shift/esd  parameter

     1     0.05142     0.00020     0.443    OSF
     2     0.76151     0.02183    -4.358   FVAR  2 
    13     0.47977     0.00030    -3.706     x  O1^a
   141     0.49236     0.00139    -4.656     x  O1B^b
   144     0.12137     0.01458     3.323    U11 O1B^b
   145     0.50104     0.00071     3.130     x  C4B^b

 Mean shift/esd =   0.496  Maximum =    -4.656 for   x  O1B^b    

 Max. shift = 0.280 A for O1B^b        Max. dU = 0.048 for O1B^b   


 Least-squares cycle   6   Maximum vector length =  623   Memory required =     50 /   5463 /   229359

 wR2 =  0.2447 before cycle   6 for    4395 data and    152 /    152 parameters


 Disagreeable restraints before cycle    6

   Observed   Target    Error     Sigma     Restraint

                        0.0850    0.0200    SAME/SADI O1^a C1^a C1B^b O1B^b
                        0.0955    0.0200    SAME/SADI C3^a C4^a C4B^b C3B^b
                        0.0760    0.0200    SAME/SADI C3^a C5 C5 C3B^b
                        0.0636    0.0200    SAME/SADI Zr1 O1^a Zr1 O1B^b
                        0.1149    0.0200    SAME/SADI C1^a C3^a C1B^b C3B^b
                        0.0923    0.0200    SAME/SADI O1^a C4^a O1B^b C4B^b


 Summary of restraints applied in cycle    6

               ANTIBUMP  DFIX    DANG SAME/SADI CHIV/Z CHIV/NZ   FLAT    DELU    RIGU    SIMU    ISOR    SUMP

       Number       0       0       0       9       0       0       0       0       0      14       0       0

 rms sigma      0.0000  0.0000  0.0000  0.0200  0.0000  0.0000  0.0000  0.0000  0.0000  0.0605  0.0000  0.0000

 rms deviation  0.0000  0.0000  0.0000  0.0763  0.0000  0.0000  0.0000  0.0000  0.0000  0.0272  0.0000  0.0000


 GooF = S =     1.123;     Restrained GooF =      1.137 for      23 restraints

 Weight = 1 / [ sigma^2(Fo^2) + ( 0.1000 * P )^2 +   0.00 * P ]   where  P = ( Max ( Fo^2, 0 ) + 2 * Fc^2 ) / 3


     N      value        esd    shift/esd  parameter

     1     0.05145     0.00019     0.179    OSF
     2     0.59916     0.03209    -5.060   FVAR  2 
    14     0.58521     0.00025    -3.890     y  O1^a
    65     0.66993     0.00079    -3.061     z  C3^a
    66     0.07521     0.00542    -3.708    U11 C3^a
   137     0.51230     0.00109    -5.359     x  C1B^b
   138     0.60716     0.00117    -5.769     y  C1B^b
   139     0.62711     0.00194    -4.327     z  C1B^b
   141     0.48144     0.00134    -8.137     x  O1B^b
   145     0.50395     0.00070     4.128     x  C4B^b
   147     0.69440     0.00213    -4.172     z  C4B^b
   149     0.47014     0.00093     4.594     x  C3B^b

 Mean shift/esd =   0.658  Maximum =    -8.137 for   x  O1B^b    

 Max. shift = 0.422 A for O1B^b        Max. dU =-0.020 for C3^a    


 Least-squares cycle   7   Maximum vector length =  623   Memory required =     50 /   5463 /   229359

 wR2 =  0.2550 before cycle   7 for    4395 data and    152 /    152 parameters


 Disagreeable restraints before cycle    7

   Observed   Target    Error     Sigma     Restraint

                        0.0893    0.0200    SAME/SADI O1^a C1^a C1B^b O1B^b
                        0.0769    0.0200    SAME/SADI Zr1 O1^a Zr1 O1B^b


 Summary of restraints applied in cycle    7

               ANTIBUMP  DFIX    DANG SAME/SADI CHIV/Z CHIV/NZ   FLAT    DELU    RIGU    SIMU    ISOR    SUMP

       Number       0       0       0       9       0       0       0       0       0      14       0       0

 rms sigma      0.0000  0.0000  0.0000  0.0200  0.0000  0.0000  0.0000  0.0000  0.0000  0.0605  0.0000  0.0000

 rms deviation  0.0000  0.0000  0.0000  0.0492  0.0000  0.0000  0.0000  0.0000  0.0000  0.0353  0.0000  0.0000


 GooF = S =     1.176;     Restrained GooF =      1.181 for      23 restraints

 Weight = 1 / [ sigma^2(Fo^2) + ( 0.1000 * P )^2 +   0.00 * P ]   where  P = ( Max ( Fo^2, 0 ) + 2 * Fc^2 ) / 3


     N      value        esd    shift/esd  parameter

     1     0.05145     0.00020     0.021    OSF
     2     0.61609     0.05243     0.323   FVAR  2 
   141     0.48517     0.00093     4.019     x  O1B^b

 Mean shift/esd =   0.228  Maximum =     4.019 for   x  O1B^b    

 Max. shift = 0.167 A for O1B^b        Max. dU =-0.018 for C1B^b   


 Least-squares cycle   8   Maximum vector length =  623   Memory required =     50 /   5463 /   229359

 wR2 =  0.2464 before cycle   8 for    4395 data and    152 /    152 parameters


 Summary of restraints applied in cycle    8

               ANTIBUMP  DFIX    DANG SAME/SADI CHIV/Z CHIV/NZ   FLAT    DELU    RIGU    SIMU    ISOR    SUMP

       Number       0       0       0       9       0       0       0       0       0      14       0       0

 rms sigma      0.0000  0.0000  0.0000  0.0200  0.0000  0.0000  0.0000  0.0000  0.0000  0.0605  0.0000  0.0000

 rms deviation  0.0000  0.0000  0.0000  0.0376  0.0000  0.0000  0.0000  0.0000  0.0000  0.0332  0.0000  0.0000


 GooF = S =     1.133;     Restrained GooF =      1.134 for      23 restraints

 Weight = 1 / [ sigma^2(Fo^2) + ( 0.1000 * P )^2 +   0.00 * P ]   where  P = ( Max ( Fo^2, 0 ) + 2 * Fc^2 ) / 3


     N      value        esd    shift/esd  parameter

     1     0.05147     0.00019     0.072    OSF
     2     0.55803     0.04312    -1.346   FVAR  2 

 Mean shift/esd =   0.188  Maximum =    -2.235 for  U11 O1B^b    

 Max. shift = 0.056 A for O1B^b        Max. dU =-0.032 for O1B^b   


 Least-squares cycle   9   Maximum vector length =  623   Memory required =     50 /   5463 /   229359

 wR2 =  0.2428 before cycle   9 for    4395 data and    152 /    152 parameters


 Summary of restraints applied in cycle    9

               ANTIBUMP  DFIX    DANG SAME/SADI CHIV/Z CHIV/NZ   FLAT    DELU    RIGU    SIMU    ISOR    SUMP

       Number       0       0       0       9       0       0       0       0       0      14       0       0

 rms sigma      0.0000  0.0000  0.0000  0.0200  0.0000  0.0000  0.0000  0.0000  0.0000  0.0605  0.0000  0.0000

 rms deviation  0.0000  0.0000  0.0000  0.0310  0.0000  0.0000  0.0000  0.0000  0.0000  0.0321  0.0000  0.0000


 GooF = S =     1.117;     Restrained GooF =      1.117 for      23 restraints

 Weight = 1 / [ sigma^2(Fo^2) + ( 0.1000 * P )^2 +   0.00 * P ]   where  P = ( Max ( Fo^2, 0 ) + 2 * Fc^2 ) / 3


     N      value        esd    shift/esd  parameter

     1     0.05144     0.00019    -0.167    OSF
     2     0.53333     0.04203    -0.588   FVAR  2 

 Mean shift/esd =   0.098  Maximum =     1.366 for   z  O1^a     

 Max. shift = 0.027 A for O1^a        Max. dU =-0.003 for C1B^b    


 Least-squares cycle  10   Maximum vector length =  623   Memory required =     50 /   5463 /   229359

 wR2 =  0.2426 before cycle  10 for    4395 data and    152 /    152 parameters


 Summary of restraints applied in cycle   10

               ANTIBUMP  DFIX    DANG SAME/SADI CHIV/Z CHIV/NZ   FLAT    DELU    RIGU    SIMU    ISOR    SUMP

       Number       0       0       0       9       0       0       0       0       0      14       0       0

 rms sigma      0.0000  0.0000  0.0000  0.0200  0.0000  0.0000  0.0000  0.0000  0.0000  0.0605  0.0000  0.0000

 rms deviation  0.0000  0.0000  0.0000  0.0324  0.0000  0.0000  0.0000  0.0000  0.0000  0.0326  0.0000  0.0000


 GooF = S =     1.115;     Restrained GooF =      1.115 for      23 restraints

 Weight = 1 / [ sigma^2(Fo^2) + ( 0.1000 * P )^2 +   0.00 * P ]   where  P = ( Max ( Fo^2, 0 ) + 2 * Fc^2 ) / 3


     N      value        esd    shift/esd  parameter

     1     0.05143     0.00019    -0.018    OSF
     2     0.53091     0.04245    -0.057   FVAR  2 

 Mean shift/esd =   0.038  Maximum =    -0.685 for  U11 O1^a     

 Max. shift = 0.004 A for C1B^b        Max. dU =-0.004 for O1^a    


 Least-squares cycle  11   Maximum vector length =  623   Memory required =     50 /   5463 /   229359

 wR2 =  0.2425 before cycle  11 for    4395 data and    152 /    152 parameters


 Summary of restraints applied in cycle   11

               ANTIBUMP  DFIX    DANG SAME/SADI CHIV/Z CHIV/NZ   FLAT    DELU    RIGU    SIMU    ISOR    SUMP

       Number       0       0       0       9       0       0       0       0       0      14       0       0

 rms sigma      0.0000  0.0000  0.0000  0.0200  0.0000  0.0000  0.0000  0.0000  0.0000  0.0605  0.0000  0.0000

 rms deviation  0.0000  0.0000  0.0000  0.0329  0.0000  0.0000  0.0000  0.0000  0.0000  0.0326  0.0000  0.0000


 GooF = S =     1.115;     Restrained GooF =      1.116 for      23 restraints

 Weight = 1 / [ sigma^2(Fo^2) + ( 0.1000 * P )^2 +   0.00 * P ]   where  P = ( Max ( Fo^2, 0 ) + 2 * Fc^2 ) / 3


     N      value        esd    shift/esd  parameter

     1     0.05143     0.00019    -0.019    OSF
     2     0.52214     0.04184    -0.210   FVAR  2 

 Mean shift/esd =   0.026  Maximum =     0.221 for   z  O1^a     

 Max. shift = 0.006 A for C3B^b        Max. dU =-0.001 for C3^a    


 Least-squares cycle  12   Maximum vector length =  623   Memory required =     50 /   5463 /   229359

 wR2 =  0.2426 before cycle  12 for    4395 data and    152 /    152 parameters


 Summary of restraints applied in cycle   12

               ANTIBUMP  DFIX    DANG SAME/SADI CHIV/Z CHIV/NZ   FLAT    DELU    RIGU    SIMU    ISOR    SUMP

       Number       0       0       0       9       0       0       0       0       0      14       0       0

 rms sigma      0.0000  0.0000  0.0000  0.0200  0.0000  0.0000  0.0000  0.0000  0.0000  0.0605  0.0000  0.0000

 rms deviation  0.0000  0.0000  0.0000  0.0326  0.0000  0.0000  0.0000  0.0000  0.0000  0.0330  0.0000  0.0000


 GooF = S =     1.115;     Restrained GooF =      1.115 for      23 restraints

 Weight = 1 / [ sigma^2(Fo^2) + ( 0.1000 * P )^2 +   0.00 * P ]   where  P = ( Max ( Fo^2, 0 ) + 2 * Fc^2 ) / 3


     N      value        esd    shift/esd  parameter

     1     0.05143     0.00019     0.018    OSF
     2     0.51802     0.04185    -0.098   FVAR  2 

 Mean shift/esd =   0.012  Maximum =     0.101 for   x  C3^a     

 Max. shift = 0.004 A for C3B^b        Max. dU = 0.000 for C3^a    


 Least-squares cycle  13   Maximum vector length =  623   Memory required =     50 /   5463 /   229359

 wR2 =  0.2426 before cycle  13 for    4395 data and    152 /    152 parameters


 Summary of restraints applied in cycle   13

               ANTIBUMP  DFIX    DANG SAME/SADI CHIV/Z CHIV/NZ   FLAT    DELU    RIGU    SIMU    ISOR    SUMP

       Number       0       0       0       9       0       0       0       0       0      14       0       0

 rms sigma      0.0000  0.0000  0.0000  0.0200  0.0000  0.0000  0.0000  0.0000  0.0000  0.0605  0.0000  0.0000

 rms deviation  0.0000  0.0000  0.0000  0.0326  0.0000  0.0000  0.0000  0.0000  0.0000  0.0331  0.0000  0.0000


 GooF = S =     1.115;     Restrained GooF =      1.115 for      23 restraints

 Weight = 1 / [ sigma^2(Fo^2) + ( 0.1000 * P )^2 +   0.00 * P ]   where  P = ( Max ( Fo^2, 0 ) + 2 * Fc^2 ) / 3


     N      value        esd    shift/esd  parameter

     1     0.05143     0.00019     0.001    OSF
     2     0.51649     0.04191    -0.037   FVAR  2 

 Mean shift/esd =   0.006  Maximum =     0.056 for   x  C3^a     

 Max. shift = 0.002 A for C3B^b        Max. dU = 0.000 for C3^a    


 Least-squares cycle  14   Maximum vector length =  623   Memory required =     50 /   5463 /   229359

 wR2 =  0.2425 before cycle  14 for    4395 data and    152 /    152 parameters


 Summary of restraints applied in cycle   14

               ANTIBUMP  DFIX    DANG SAME/SADI CHIV/Z CHIV/NZ   FLAT    DELU    RIGU    SIMU    ISOR    SUMP

       Number       0       0       0       9       0       0       0       0       0      14       0       0

 rms sigma      0.0000  0.0000  0.0000  0.0200  0.0000  0.0000  0.0000  0.0000  0.0000  0.0605  0.0000  0.0000

 rms deviation  0.0000  0.0000  0.0000  0.0327  0.0000  0.0000  0.0000  0.0000  0.0000  0.0332  0.0000  0.0000


 GooF = S =     1.115;     Restrained GooF =      1.115 for      23 restraints

 Weight = 1 / [ sigma^2(Fo^2) + ( 0.1000 * P )^2 +   0.00 * P ]   where  P = ( Max ( Fo^2, 0 ) + 2 * Fc^2 ) / 3


     N      value        esd    shift/esd  parameter

     1     0.05143     0.00019     0.002    OSF
     2     0.51479     0.04186    -0.041   FVAR  2 

 Mean shift/esd =   0.005  Maximum =     0.045 for   x  C3^a     

 Max. shift = 0.001 A for C3B^b        Max. dU = 0.000 for C3^a    


 Least-squares cycle  15   Maximum vector length =  623   Memory required =     50 /   5463 /   229359

 wR2 =  0.2425 before cycle  15 for    4395 data and    152 /    152 parameters


 Summary of restraints applied in cycle   15

               ANTIBUMP  DFIX    DANG SAME/SADI CHIV/Z CHIV/NZ   FLAT    DELU    RIGU    SIMU    ISOR    SUMP

       Number       0       0       0       9       0       0       0       0       0      14       0       0

 rms sigma      0.0000  0.0000  0.0000  0.0200  0.0000  0.0000  0.0000  0.0000  0.0000  0.0605  0.0000  0.0000

 rms deviation  0.0000  0.0000  0.0000  0.0327  0.0000  0.0000  0.0000  0.0000  0.0000  0.0333  0.0000  0.0000


 GooF = S =     1.115;     Restrained GooF =      1.115 for      23 restraints

 Weight = 1 / [ sigma^2(Fo^2) + ( 0.1000 * P )^2 +   0.00 * P ]   where  P = ( Max ( Fo^2, 0 ) + 2 * Fc^2 ) / 3


     N      value        esd    shift/esd  parameter

     1     0.05143     0.00019     0.002    OSF
     2     0.51401     0.04187    -0.019   FVAR  2 

 Mean shift/esd =   0.003  Maximum =     0.025 for   x  C3^a     

 Max. shift = 0.001 A for C3B^b        Max. dU = 0.000 for C3^a    


 Largest correlation matrix elements

     0.930 U12 O4 / U11 O4                  -0.794 U11 O1B^b / U11 O1^a              0.695 y C4B^b / x C4B^b
     0.875 U12 O6 / U11 O6                   0.743 z C3B^b / FVAR 2                  0.691 y C4^a / x C4^a
     0.869 U12 Zr1 / U11 Zr1                 0.741 U11 C3^a / FVAR 2                -0.690 U11 C1B^b / U11 C1^a
     0.866 U12 Zr2 / U11 Zr2                 0.734 y C3B^b / x C3B^b                -0.689 y C3B^b / FVAR 2
     0.863 y C1B^b / x C1B^b                 0.723 U12 C5 / U11 C5                   0.685 U12 C5 / U22 C5
     0.845 y C1^a / x C1^a                   0.707 U12 C12 / U11 C12                 0.679 y O1B^b / x O1B^b
     0.827 U12 O5 / U11 O5                   0.703 U12 C12 / U22 C12                 0.673 U12 C6 / U11 C6
     0.807 y C3^a / x C3^a                  -0.696 z C3B^b / y C3B^b                 0.673 U12 O3 / U11 O3



 Idealized hydrogen atom generation before cycle  16

 Name     x       y       z    AFIX  d(X-H)  shift  Bonded to  Conformation determined by
 H3    0.4638  0.6342  0.6249   43   0.930   0.000   C3^a          C4^a  C5  
 H5    0.4549  0.6729  0.7223   43   0.930   0.000   C5            C2  C3^a  
 H7    0.5049  0.7525  0.7366   43   0.930   0.000   C7            C6_$7  C6  
 H11   0.5577  0.6938  0.8249   43   0.930   0.000   C11           C8  C2  
 H12   0.5042  0.6695  0.9325   43   0.930   0.000   C12           C12_$8  C9  



  CrystalPilot cross-check in P 6/m m m                                      

 ATOM           x        y        z         sof        U11      U22      U33      U23      U13      U12       Ueq

 Zr1         0.46384  0.53616  0.50000    0.25000    0.08811  0.08811  0.06878  0.00000  0.00000  0.05628   0.07623
   0.00000   0.00003  0.00003  0.00000    0.00000    0.00123  0.00123  0.00134  0.00000  0.00000  0.00137   0.00071

 Zr2         0.54502  0.54502  0.39364    0.50000    0.09186  0.09186  0.08150  0.01243  0.01243  0.05744   0.08329
   0.00349   0.00004  0.00004  0.00008    0.00000    0.00092  0.00092  0.00106  0.00080  0.00080  0.00099   0.00058

 O1^a        0.47828  0.58419  0.58675    0.51401    0.07580
   0.02740   0.00050  0.00045  0.00094    0.04187    0.00627

 O2          0.53423  0.59311  0.64934    1.00000    0.10460  0.11887  0.12886 -0.04189 -0.02985  0.06935   0.11145
   0.01139   0.00016  0.00016  0.00033    0.00000    0.00445  0.00462  0.00473  0.00380  0.00357  0.00387   0.00197

 O3          0.52767  0.56402  0.50000    0.50000    0.10135  0.18635  0.10053  0.00000  0.00000  0.08934   0.12167
   0.01682   0.00022  0.00026  0.00000    0.00000    0.00619  0.00866  0.00580  0.00000  0.00000  0.00620   0.00291

 O4          0.53618  0.53618  0.25956    0.50000    0.19727  0.19727  0.08045  0.03955  0.03955  0.15524   0.13317
   0.02183   0.00025  0.00025  0.00044    0.00000    0.00694  0.00694  0.00537  0.00511  0.00511  0.00755   0.00323

 O5          0.60011  0.60011  0.40997    0.50000    0.10708  0.10708  0.24865  0.02616  0.02616  0.05539   0.15345
   0.02062   0.00021  0.00021  0.00064    0.00000    0.00484  0.00484  0.01046  0.00595  0.00595  0.00570   0.00365

 O6          0.51817  0.48183  0.39286    0.50000    0.12741  0.12741  0.13000  0.01665 -0.01665  0.08272   0.11982
   0.00792   0.00011  0.00011  0.00048    0.00000    0.00511  0.00511  0.00692  0.00257  0.00257  0.00574   0.00285

 C1^a        0.50577  0.59869  0.63696    0.51401    0.06631
   0.04001   0.00058  0.00064  0.00110    0.04187    0.00766

 C2          0.50510  0.69005  0.78049    1.00000    0.21652  0.11417  0.06877  0.00133 -0.02079  0.08582   0.13176
   0.02762   0.00042  0.00032  0.00057    0.00000    0.01347  0.00902  0.00664  0.00616  0.00761  0.00930   0.00406

 C3^a        0.48115  0.64479  0.66805    0.51401    0.05819
   0.03573   0.00055  0.00051  0.00094    0.04187    0.00686

 H3^a        0.46384  0.63418  0.62489    0.51401    0.06982
                                          0.04187    0.00000

 C4^a        0.51142  0.63614  0.67863    0.51401    0.08547
   0.03177   0.00060  0.00058  0.00128    0.04187    0.00796

 C5          0.47713  0.67013  0.72436    1.00000    0.17998  0.14127  0.11960 -0.00221  0.00723  0.10860   0.13438
   0.02772   0.00034  0.00032  0.00064    0.00000    0.01134  0.00943  0.00861  0.00764  0.00799  0.00897   0.00368

 H5^a        0.45495  0.67295  0.72233    1.00000    0.16125
                                          0.00000    0.00000

 C6          0.50520  0.72227  0.83060    1.00000    0.22495  0.09673  0.09215 -0.02398 -0.01747  0.10598   0.12658
   0.02268   0.00033  0.00027  0.00061    0.00000    0.01153  0.00754  0.00731  0.00662  0.00749  0.00797   0.00358

 C7          0.50510  0.75255  0.79256    0.50000    0.26887  0.11563  0.09693 -0.01746 -0.03492  0.13443   0.14345
   0.02948   0.00047  0.00024  0.00079    0.00000    0.01957  0.00723  0.01058  0.00560  0.01121  0.00979   0.00610

 H7          0.50494  0.75247  0.73658    0.50000    0.17214
                                          0.00000    0.00000

 C8          0.53979  0.65202  0.73891    1.00000    0.22229  0.08841  0.11472 -0.05822 -0.05083  0.08386   0.13906
   0.02215   0.00034  0.00028  0.00058    0.00000    0.01164  0.00711  0.00770  0.00615  0.00781  0.00778   0.00408

 C9          0.50447  0.72223  0.91333    1.00000    0.25251  0.10609  0.08653  0.00524 -0.00560  0.11015   0.13926
   0.02420   0.00035  0.00028  0.00059    0.00000    0.01319  0.00811  0.00748  0.00645  0.00795  0.00882   0.00405

 C10         0.50498  0.75249  0.95614    0.50000    0.28375  0.10796  0.08422  0.00165  0.00329  0.14187   0.13911
   0.03060   0.00048  0.00024  0.00068    0.00000    0.01862  0.00602  0.00883  0.00482  0.00964  0.00931   0.00581

 C11         0.53795  0.68031  0.78711    1.00000    0.23550  0.12649  0.11721  0.00509 -0.05832  0.09919   0.15587
   0.02548   0.00038  0.00032  0.00062    0.00000    0.01378  0.00948  0.00903  0.00728  0.00870  0.00995   0.00451

 H11         0.55773  0.69376  0.82493    1.00000    0.18705
                                          0.00000    0.00000

 C12         0.50429  0.69034  0.95977    1.00000    0.31034  0.15572  0.08569 -0.01098  0.00169  0.15430   0.16713
   0.02388   0.00035  0.00031  0.00046    0.00000    0.01481  0.00936  0.00662  0.00594  0.00747  0.01055   0.00465

 H12         0.50417  0.66955  0.93253    1.00000    0.20055
                                          0.00000    0.00000

 C1B^b       0.51276  0.60763  0.63074    0.48599    0.10175
   0.05640   0.00071  0.00086  0.00136    0.04187    0.01119

 O1B^b       0.48641  0.59035  0.57712    0.48599    0.08732
   0.03696   0.00067  0.00049  0.00093    0.04187    0.00738

 C4B^b       0.50345  0.62952  0.69510    0.48599    0.10435
   0.03757   0.00065  0.00077  0.00149    0.04187    0.01026
