Repository: TopoSpace/CrystalPilot-TaskFullTest

# CrystalPilot-TaskFullTest

通用编程 Agent 与晶体学 Agent 工作台 CrystalPilot 在单晶 X 射线衍射结构解析任务上的对照实验：两组真实数据、六个条件、十二轮无人值守运行的完整证据。

An English summary is at the end of this file.

---

## 1　实验概要

| 项目 | 内容 |
|:---:|---|
| 目的 | 检验通用编程 Agent（Codex、Claude Code）直接执行单晶结构解析的能力，以及 CrystalPilot 提供的工具、状态、纪律与交互带来的变化 |
| 时间 | 2026 年 9 月 21 日 19:24 至 22 日 05:27（北京时间），十二轮串行 |
| 模型 | gpt-6-astra，全部条件同一模型 |
| 案例 | 丙氨酸原始衍射图像（646 帧）；锆基 MOF NU-1000 的反射数据 |
| 条件 | 纯 Codex、纯 Claude Code、Codex + CrystalPilot 环境、Claude Code + CrystalPilot 环境、CrystalPilot 纯工具、CrystalPilot 全功能 |
| 评价 | 独立程序复算 R1、本地 PLATON checkCIF、逐条命令审计、晶体学研究者的人工结构审核 |
| 干预 | 自动干预 0 次，人工科学干预 0 次 |

十二轮的事件流、Agent 的关键判断、交付结构的投影与复算结果汇总在 `运行事件记录.html`（离线页面，下载后用浏览器打开）。下图是 r05（CrystalPilot 纯工具，NU-1000）运行中的工作台：中栏为 Agent 的判断与逐条工具行，右栏为节点 n0023 的结构卡与框架视图。
---

## 2　任务

单晶 X 射线衍射结构解析从一颗晶体的衍射图像出发，得到一个可以发表和存档的化学结构。链条上的每个环节都有参数选择，前一步的错误会在两三步之后以变差的统计量出现。

| 环节 | 做什么 | 输出 |
|:---:|---|---|
| 数据还原 | 找衍射点、指标化、积分、缩放合并 | 反射数据（HKL） |
| 空间群判定 | 由对称性与系统消光确定空间群 | 空间群 |
| 结构求解 | 用直接法、电荷翻转或 Patterson 方法恢复相位 | 初始原子模型 |
| 精修 | 最小二乘调整坐标、位移参数、占有率；处理无序、溶剂、氢原子 | 收敛的模型 |
| 校验 | R1、wR2、GooF、残余电子密度；checkCIF 的 A/B/C 级警报 | 校验报告 |
| 交付 | 模型、反射数据、精修记录写成 CIF | CIF 与配套文件 |

一个结构的质量由 R1（小分子发表水平 0.05 以下，多孔框架 0.10 以下）、wR2、GooF、残峰和 checkCIF 的 A 级警报数衡量；结构是否正确，最终由晶体学研究者打开 CIF 检查决定，因为有一类结构错误不反映在任何指标或警报上。

---

# NU-1000 框架解析与精修交付

## 结论与使用边界

**已独立解出并精修可检查的 NU-1000 非氢框架；尚未达到可直接发表、验证完整的最终精修质量。**

主结构文件是 **`nu1000_framework.cif`**，不是 `framework_initial.cif`，也不是任何 `density`、`pore` 或 `chargeflip` 试算。最终主模型不含孔道溶剂/客体原子，也**没有采用孔道电子密度校正**。框架组成、连接和原子配位得到数据与几何检查支持；但低角错配、有效 Zr 散射修正的相关性、较大的轻原子热参数尚未解决。不能用截去低角后的 R 值代表完整精修。

本轮仅使用给定 Python 3.12 环境、Python 标准库及 numpy/scipy；所有晶体学读取、对称运算、合并、Patterson/Fourier 求解、精修及验证算法均在本轮编写。没有运行晶体学软件、读取既有晶体学程序源码、访问参考结构/其他任务目录、联网或安装软件。输入只读。

## 主要文件

| 文件 | 用途 |
|---|---|
| `nu1000_framework.cif` | 主结构：非对称单元、24 个对称操作、各向异性热参数、形式标准不确定度、精修指标和限制说明 |
| `nu1000_framework.xyz` | 晶胞展开的 510 个模型原子，Cartesian Å；XYZ 本身不能完整表达周期对称性和热参数 |
| `final_model.json` | 完整精度模型、约束基、实际参与计算的骑乘 H、有效散射参数和最终统计 |
| `asymmetric_atoms.csv` | 非对称单元坐标、形式标准不确定度、占位和多重度表 |
| `final_reflections.fcf` / `.csv` | 全部 11289 个合并反射的观测/计算值；未用于精修的高角反射仍保留并标记 |
| `final_statistics.json` | 采用实际精修权重重新计算的 R、wR2、GoF、差值图和敏感性统计 |
| `final_validation.json` | 节点/配体计数、周期三维连通性、配位、键长、平面和 ADP 检查 |
| `final_independent_validation.json` | 独立读取 CIF 并直接复数求和回算结构因子、编码一致性及导数检验 |
| `final_covariance.npz` | 形式协方差；乘以数据 GoF²；不含系统误差 |
| `provenance.json` | 三个原始输入的 SHA-256、解释器及版本记录 |
| `reproduce.py` | 快速核验、重新导出、精确重跑最终精修及从原始输入重建的入口 |
| `reproduce_*.log`, `reproduction_comparison.json` | 最终导出/检验/复跑日志与对比 |
| `data_quality.json`, `diagnostics.json`, `audit.json` | 分辨率信号、覆盖率、合并、空间群等价检验 |
| `framework_final_unmasked*` | 被采用主模型的原始计算产物，包含 F²、协方差、差值图和迭代历史 |
| `framework_conservative_cv*` | 真正未将留出反射用于精修的诊断对照 |
| `nu1000_framework_bundle.zip` | 便携交付包；含原样输入副本、自编代码、主模型及必要计算记录 |

其余根目录中的中间模型和失败试算保留用于审查，不应替换主模型。压缩包不包含所有大型探索性密度数组；本地 `deliverables` 中仍保留这些产物。`package_manifest.json` 给出包内文件哈希。

## 晶胞、空间群与框架

- 空间群：**P 6/m m m（No.191；Hall -P 6 2）**。
- a = b = **39.1900 Å**，c = **16.6100 Å**；α = β = 90°，γ = 120°；V = **22092.8015 Å³**。
- 波长 **0.68883 Å**。晶胞、波长取自 `start.ins`；晶胞标准不确定度未知。
- 非对称单元：**2 Zr、6 O、12 C**，另有 **6 个理想化芳香 H 位点**。
- 晶胞非氢内容：**Zr18 C264 O96**；包括 **3 个 Zr6 节点、6 个 C44O8 配体**，共 378 个非氢原子。
- 骑乘芳香 H 为每晶胞 132 个，模型总数 510。**C264 H132 O96 Zr18 仅是模型原子库存，不是完整实测化学式**：节点质子和孔道内容未指定。
- 两类 Zr 均八配位；Zr—O = **2.1271–2.2635 Å**。O2/O3 是三连接节点氧位点，O4/O6 是羧酸根氧，O1/O5 为端位氧；不能仅凭本数据把这些位置逐一指定为 O²⁻、OH⁻ 或 H2O。
- 芳香 C—C = **1.3763–1.4433 Å**；芘—苯连接 1.5021 Å，芳基—羧基连接 1.4731 Å；C—O = **1.2624–1.2667 Å**。
- 苯/外接键、羧基、芘平面的 RMS 偏差分别约 0.0102、0.0083、0.0040 Å。几何受约束，不能将这些平整度当作完全独立的数据证据。
- 配位/共价图的周期平移循环秩为 **3**，确认三维网络。所有最终 ADP 正定，特征值范围约 **0.0557–0.2786 Å²**；部分数值仍偏大。

## 输入的含义

`start.ins` 只有原点占位原子，其 SFAC 甚至不含 Zr；这些占位原子及 UNIT/ZERR 内容没有被当作已知化学式或已解结构。由输入的 11 条 SYMM、恒等及 LATT 的反演生成 24 个操作。强等价反射相关约 0.985–0.989，支持 P6/mmm；这不是声称已经穷尽所有低对称或无序替代模型。

直接查看了提供的 `synthesis.png` 原图：ZrCl4 35 mg、BA 1 g、DEF 3 mL，80 °C/110 min；配体 30 mg、DEF 2 mL，TFA 30 μL；120 °C/24 h。BA 等缩写按原图保留。配体图支持四羧基芳基芘骨架，与求得的 C44O8 非氢配体一致。**这些温度是合成条件，不是衍射采集温度。**

已有输入是积分强度 HKL，并无原始衍射帧，所以本轮无法重新做图像积分、独立指标化、吸收校正或衍射图像层面的伪影检查。

## 数据与精修指标

- 原始观测 **337815** 条，P6/mmm 合并后 **11289** 个独立反射，平均冗余约 29.92。
- 约 41.95% 原始强度为负；没有把负强度强行删掉。等价观测使用等权平均，σ 取传播计数误差与内部离散度标准误的较大值。初期逆方差合并只保留作诊断。
- 名义最高分辨率 0.6911 Å，完整名义范围覆盖率约 88.16%；到 1.0 Å 覆盖率 **4395/4401 = 99.864%**。
- 1.1–1.0 Å 壳层 CC1/2 = 0.490；1.0–0.9 Å 为 0.196；0.9–0.8 Å 为 -0.028，更高角多数无可靠信号。因此选择 **1.0 Å** 主精修截止，不把名义 0.69 Å 当作有效结构精度。
- 主模型使用实测 **14.919–1.0 Å** 内全部 4395 个独立强度，包括弱/负值；无针对某些反射的离群删除，也没有低角剔除。
- 到 1.0 Å 的总体等权中心 Rint = 0.426。它包含大量弱/负观测；应结合分壳层及强等价反射检验阅读，不能只用较好的强反射一致性掩盖总体数据噪声。

| 指标 | 主模型：无孔道校正，全部选定分辨率数据 |
|---|---:|
| 精修反射数 | 4395 |
| I > 2σ(I) | 2029 |
| 参数数 | 157 |
| R1，I > 2σ(I) | **0.175023** |
| R1，全部精修反射 | **0.263801** |
| wR2，实际精修权重 | **0.462928** |

File: runs/r09_P1N_nu1000/artifacts/deliverables/raw_reproduction_20260922_025724/deliverables/final_reflections.csv (part 1 of 24)
h,k,l,Iobs,sigma_I,Icalc,Fc_real_e,Fc_imag_e,d_A,in_final_refinement,cv_work_flag
0,0,2,502.29,41.85428159,191.2896992,-276.9115642,53.89644304,8.30500000,1,0
0,0,3,52.895,4.599941576,255.7767105,-326.1507801,6.317687248,5.53666667,1,1
0,0,4,9.8875,1.837363941,10.6818933,-61.44669856,-25.85412524,4.15250000,1,1
0,0,5,57.84,5.121585448,148.7128929,-246.9192251,-30.03219311,3.32200000,1,1
0,0,6,9.2975,1.642667419,31.82839623,-114.819417,-7.648507689,2.76833333,1,1
0,0,7,203.1025,17.23120026,179.9795865,272.2220172,27.83011261,2.37285714,1,1
0,0,8,138.9833333,13.86328084,51.39094405,133.9634972,58.60589557,2.07625000,1,1
0,0,9,221.5925,18.88567811,179.9577308,264.1300684,71.45317242,1.84555556,1,1
0,0,10,82.865,10.70226612,77.07959785,167.5561992,63.19325762,1.66100000,1,1
0,0,11,72.2125,8.479388122,59.08139347,151.4595232,40.50239617,1.51000000,1,1
0,0,12,16.1075,2.849559176,19.49568066,88.79321631,15.060427,1.38416667,1,1
0,0,13,7.955,2.419434335,8.080710077,57.9170476,-2.746399836,1.27769231,1,1
0,0,14,0.2175,2.242668611,0.1918640522,3.511534125,-8.215407776,1.18642857,1,1
0,0,15,1.165,2.398928146,0.3977889808,12.48847497,-3.087964249,1.10733333,1,1
0,0,16,-6.75,3.652701055,0.2109564059,-6.382548761,6.857850849,1.03812500,1,1
0,0,17,11.875,4.461255429,7.224440453,52.59966618,15.45822753,0.97705882,0,1
0,0,18,-0.1575,2.825732206,3.008175179,29.84211056,18.99948016,0.92277778,0,1
0,0,19,5.1375,2.745052367,0.7201141877,2.537774855,17.12187328,0.87421053,0,1
0,0,20,-1.455,2.686512609,0.5663614875,9.664032816,11.92633641,0.83050000,0,1
0,0,21,-7.38,4.159140536,1.049137238,19.93560508,6.249672467,0.79095238,0,1
0,0,22,1.463333333,4.196352914,0.3502515961,11.87346153,2.177342487,0.75500000,0,1
0,0,23,-0.85,6.22,0.09209663942,-6.176752021,0.40490133,0.72217391,0,1
1,0,1,70.47,3.581373069,139.7221405,-239.1123473,-30.91564885,14.91915567,1,1
1,0,2,32.85521739,1.20258496,15.42202849,78.03599523,-18.07259149,8.06699323,1,1
1,0,3,6.07375,0.4260081996,28.86929185,109.5398986,-3.448563216,5.46443310,1,1
1,0,4,1.38375,0.5087836491,0.7504553035,16.4519087,6.446454119,4.12176421,1,1
1,0,5,1.447826087,0.5828992403,9.112206002,61.08147629,7.754196936,3.30620025,1,1
1,0,6,1.140833333,0.5188746504,1.940950438,28.40178364,0.9265797391,2.75917001,1,1
1,0,7,16.46,0.8793168316,16.8416379,-83.12056559,-9.890702481,2.36707905,1,1
1,0,8,8.404444444,0.9026581017,4.616134204,-39.37835159,-19.23169721,2.07237582,1,1
1,0,9,14.60095238,1.026893362,19.28973965,-86.56904689,-23.04715652,1.84283299,1,1
1,0,10,8.564375,1.028433844,8.446719184,-55.66686868,-20.38142697,1.65901442,1,1
1,0,11,4.908,1.169000833,6.545458404,-50.45987596,-13.30400361,1.50850774,1,1
1,0,12,1.485416667,1.007439893,2.322081195,-30.60737156,-5.41069818,1.38301697,1,1
1,0,13,-0.1716666667,0.8868927891,0.9733544672,-20.12324339,0.1135783194,1.27678788,1,1
1,0,14,-0.2115,1.017196392,0.02106043465,-2.319439936,1.839091046,1.18570433,1,1
1,0,15,-0.3525,1.00933344,0.06753078562,-5.291092267,0.316368129,1.10674443,1,1
1,0,16,2.365625,1.283691272,0.01927451089,0.9402868739,-2.671122624,1.03763971,1,1
1,0,17,2.823333333,1.304842915,0.7768190359,-17.19942804,-5.23165424,0.97665420,0,1
1,0,18,2.275,1.151147978,0.3170663154,-9.64630255,-6.233958213,0.92243689,0,1
1,0,19,-0.42875,1.55982386,0.07645333201,-0.8256242053,-5.57909119,0.87392066,0,1
1,0,20,-1.505833333,1.175555668,0.05734581397,-2.913498142,-3.920444264,0.83025147,0,0
1,0,21,-0.7989473684,1.372801693,0.107599305,-6.342229279,-2.131225478,0.79073768,0,1
1,0,22,0.6031578947,1.527724305,0.04119022328,-4.051799625,-0.8484371127,0.75481326,0,1
1,0,23,-1.406923077,1.704449798,0.00658687404,1.63161368,-0.2797554311,0.72201048,0,1
2,-1,1,214.399375,8.985196071,310.4236763,-358.2994707,-27.77139164,12.67039850,1,1
2,-1,2,10.92636364,0.5103964591,28.48837072,-108.0985449,-12.9269795,7.64655789,1,1
2,-1,3,43.2975,1.563756772,4.063155203,40.92570588,3.941575336,5.32806116,1,1
2,-1,4,37.21666667,1.403956525,31.47413095,113.4084046,15.26899403,4.06228609,1,1
2,-1,5,56.62636364,2.162784735,21.83356908,93.85905684,16.55875958,3.27526548,1,1
2,-1,6,3.576666667,0.6760179299,3.306305237,36.14446505,8.31531932,2.74111308,1,1
2,-1,7,0.8745833333,0.6045632569,1.351087557,-23.24684612,-4.657829597,2.35564838,1,1
2,-1,8,35.06777778,1.715068926,39.73639452,-127.5774971,-16.00162294,2.06469207,1,1
2,-1,9,10.002,0.9230033857,10.37069395,-62.2463272,-20.9774839,1.83742382,1,1
2,-1,10,4.916470588,1.113030092,4.93390213,-41.39074336,-18.426188,1.65506452,1,1
2,-1,11,-1.216666667,0.8988147202,1.824739332,-25.38711442,-10.70819347,1.50553644,1,1
2,-1,12,0.363,0.9057735644,1.099729276,-21.29822636,-1.980100991,1.38072615,1,1
2,-1,13,-0.8880952381,1.030117566,0.07908861827,-4.061959995,4.050282536,1.27498476,1,1
2,-1,14,0.01782608696,0.9901721223,0.2059479869,7.297522223,5.694690165,1.18425981,1,1
2,-1,15,1.30625,0.9942180065,0.2578278494,9.724625938,3.563601825,1.10556943,1,0
2,-1,16,0.4595238095,1.104033216,0.2822202751,-10.83209171,-0.2858454419,1.03667116,1,1
2,-1,17,0.0475,1.18186484,0.07018765932,-3.984689155,-3.650119671,0.97584646,0,1
2,-1,18,-0.397826087,1.131901056,0.121463281,-4.853805467,-5.19370621,0.92175625,0,1
2,-1,19,-0.13875,1.431558428,0.2154471786,-8.174097271,-4.776979977,0.87334181,0,1
2,-1,20,-0.2541666667,1.221121621,0.1684648225,-7.75975676,-3.142431193,0.82975507,0,1
2,-1,21,2.279,1.655701298,0.02211920415,-2.740232686,-1.301413275,0.79030880,0,1
2,-1,22,0.9831818182,1.436846202,0.001588392558,0.8129172444,-0.002448396565,0.75444019,0,1
2,-1,23,2.155,1.98403923,0.002710436378,-0.9370563054,0.4995848165,0.72168395,0,0
2,0,1,1031.7925,43.09671924,2054.581144,920.9158932,81.90910701,11.87019674,1,1
2,0,2,70.79818182,2.577617461,97.56081079,196.4670302,44.6122154,7.45957784,1,0
2,0,3,65.01375,2.306573938,92.97506223,-196.6642174,2.204158476,5.26359560,1,1
2,0,4,198.0870833,6.818840513,119.0600407,-220.9965407,-26.35693773,4.03349661,1,1
2,0,5,98.45916667,3.457939435,56.79765159,-150.7963416,-29.84557931,3.26012020,1,1
2,0,6,9.802173913,0.7897084959,8.20270958,-57.62437151,-9.597709396,2.73221655,1,0
2,0,7,21.13166667,1.015786761,21.65596938,92.26540675,22.29171547,2.34999479,1,1
2,0,8,230.0615789,8.976325912,179.3264477,268.5490365,49.89010538,2.06088210,1,1
2,0,9,112.036,4.42396827,109.9791689,204.9043901,61.4028677,1.83473704,1,1
2,0,10,51.6365,2.293033308,53.00279605,138.3097689,54.05439846,1.65310013,1,1
2,0,11,23.13421053,1.452808914,27.66028884,101.7841114,33.88035978,1.50405736,1,1
2,0,12,8.550952381,1.060839205,15.1133614,78.47871757,11.35372439,1.37958501,1,1
2,0,13,1.38,0.9294190845,2.642506478,32.88223276,-4.261042305,1.27408606,1,1
2,0,14,-0.9854545455,1.017157561,0.2817095456,-6.277820922,-8.819999839,1.18353953,1,1
2,0,15,1.653913043,1.020811049,0.2222664082,-8.768680709,-3.947497795,1.10498333,1,1
2,0,16,3.53,1.149516412,1.712740144,26.19295422,5.148164506,1.03618791,1,1
2,0,17,2.265714286,1.189814578,1.771403045,23.85736678,12.95402716,0.97544334,0,0
2,0,18,-0.09409090909,1.178478235,1.414893558,18.07858115,16.18092113,0.92141650,0,1
2,0,19,1.835,1.539729531,1.197305978,16.92415924,14.55005962,0.87305281,0,1
2,0,20,-0.56375,1.278552569,0.9231814294,16.87129139,9.972120332,0.82950721,0,1
2,0,21,-2.257272727,1.256259698,0.3233644284,10.46902152,4.993322093,0.79009463,0,1
2,0,22,-1.980454545,1.425594959,0.02639457368,2.971120141,1.467561451,0.75425387,0,1
2,0,23,-1.895,1.612791317,0.01259335243,2.288967047,-0.003550964014,0.72152085,0,1
3,-1,0,17.8675,0.8134837794,4.109264735,29.58994795,-28.88023494,12.82793868,1,1
3,-1,1,83.82578947,2.307685926,300.885286,-352.9530446,-24.60739084,10.15264339,1,1
3,-1,2,4.289761905,0.302143809,55.35754999,-151.1295752,-13.82033957,6.97149739,1,1
3,-1,3,3.983541667,0.3028394716,10.02532081,64.56414528,-1.562359301,5.08339031,1,1
3,-1,4,68.74833333,1.7329486,23.18404146,97.98422528,6.682960128,3.95066725,1,1
3,-1,5,0.315,0.3428261576,0.1986420511,4.864532408,7.679847905,3.21591468,1,1
3,-1,6,0.250625,0.4338027061,0.03829500091,3.545214343,1.834078099,2.70603786,1,1
3,-1,7,1.273958333,0.424145756,0.8292073456,17.06233857,-7.339138254,2.33327519,1,1
3,-1,8,28.1415,0.987051892,27.5981918,-106.0666275,-15.22890548,2.04957753,1,1
3,-1,9,7.269444444,0.8059365,9.989235475,-61.77311619,-18.44014282,1.82674685,1,1
3,-1,10,3.24,0.6357067059,5.039344217,-42.82732669,-16.19896991,1.64724864,1,1
3,-1,11,0.7675,0.6146988084,1.897703602,-26.15108655,-10.27851986,1.49964614,1,1
3,-1,12,0.9256521739,0.6456803065,1.810813636,-27.19442669,-3.720275137,1.37617846,1,1
3,-1,13,1.130869565,0.6405743081,0.1986597109,-9.055635299,0.8040870429,1.27140133,1,1
3,-1,14,0.7463829787,0.852875065,0.02470705678,2.4065006,2.118481977,1.18138654,1,1
3,-1,15,0.2675609756,0.7840308434,0.09339857915,6.192219611,0.7171404966,1.10323061,1,1
3,-1,16,0.230952381,0.7769872481,0.600326448,-15.6917285,-1.879252263,1.03474218,1,1
3,-1,17,1.650263158,0.9232552255,0.06355426338,-3.133208154,-4.077296469,0.97423697,0,1
3,-1,18,-0.5397560976,0.8877824173,0.09729716584,-4.010768371,-4.938987046,0.92039948,0,1
3,-1,19,0.6983333333,0.9048743758,0.2029119694,-8.065606791,-4.4007043,0.87218753,0,1
3,-1,20,-0.03021276596,0.8889252046,0.1191367911,-6.356228044,-3.027285203,0.82876495,0,1
3,-1,21,0.96375,1.144392779,0.01184161415,-1.580600598,-1.55830955,0.78945314,0,1
3,-1,22,-0.7073170732,0.9432052319,0.0008845765912,0.3038640256,-0.5250609661,0.75369572,0,1
3,-1,23,0.64,1.16954318,0.01957784665,-2.852470267,-0.09300391533,0.72103222,0,1
3,-1,24,1.8,3.54908752,0.003808437853,1.252573634,-0.1246402984,0.69107829,0,1
3,0,0,253.083,13.40997901,1130.249826,-685.2960767,-24.54404629,11.31317852,1,1
3,0,1,40.50055556,1.669828482,20.31695637,-89.10055669,-22.66779583,9.35035373,1,1
3,0,2,2.714545455,0.4687321609,3.010306644,30.51186562,-17.92887746,6.69474624,1,1
3,0,3,0.6358333333,0.4238385309,0.6642043859,10.9280172,-12.52662663,4.97305189,1,1
3,0,4,8.20625,0.5646891045,5.067880634,-45.06194424,-8.82497086,3.89820094,1,1
3,0,5,0.36625,0.4891747756,0.2396744192,5.741030755,-8.170407355,3.18742415,1,1
3,0,6,2.0075,0.5298144002,1.315714588,-21.00440526,-10.30579915,2.68899774,1,1
3,0,7,19.69318182,1.019452636,19.93580247,-90.0437338,-13.64872004,2.32232503,1,0
3,0,8,0.6433333333,0.9548932459,0.6742197067,-4.204158227,-16.21202633,2.04214369,1,1
3,0,9,6.878947368,1.09626983,8.392954884,-56.706521,-16.61941697,1.82147770,1,1
3,0,10,5.442272727,0.8173403501,6.583768809,-50.23566669,-14.68033319,1.64338199,1,1
3,0,11,6.1355,0.9548759082,6.999431853,-52.76877378,-11.29268889,1.49672680,1,1
3,0,12,-0.05347826087,0.8484584041,2.338939098,-30.19590282,-7.829937572,1.37392140,1,1
3,0,13,1.506521739,0.9253624437,1.317424664,-22.77751039,-5.412118152,1.26962090,1,1
3,0,14,0.1465217391,1.220673469,0.4286205323,-12.59141007,-4.447604994,1.17995772,1,1
3,0,15,0.2557894737,1.135517327,0.76611682,-17.24615077,-4.616083484,1.10206675,1,1
3,0,16,0.6695,1.371055965,0.08045336534,-2.533577062,-5.201258413,1.03378172,1,1
3,0,17,-0.5071428571,1.401350054,0.6761116494,-15.83541057,-5.525544929,0.97343521,0,1
3,0,18,-1.130952381,1.154825526,0.2101017684,-7.737094394,-5.248699926,0.91972334,0,1
3,0,19,-0.2875,1.145889317,0.04891090952,0.887274857,-4.422873567,0.87161211,0,1
3,0,20,-1.137727273,1.227167672,0.0305737608,-1.230033259,-3.347690761,0.82827121,0,1
3,0,21,0.3176190476,1.270258781,0.08550081978,-5.479441183,-2.355374042,0.78902635,0,1
3,0,22,-3.603,1.322597539,0.06406188338,-4.891602064,-1.650685038,0.75332431,0,1
3,0,23,-0.4564285714,1.680415401,0.004410045807,0.4876862066,-1.263698212,0.72070701,0,1
4,-2,0,399.136,21.11623754,16.2857969,-44.25395154,69.40596617,9.79750000,1,1
4,-2,1,430.9015789,16.56902452,634.3600022,510.4642871,57.85830776,8.43881915,1,1
4,-2,2,112.6695238,4.174842265,273.8288914,336.3021852,28.73286959,6.33519925,1,1
4,-2,3,3.45,0.5375973117,1.285304654,22.72535163,-4.27797542,4.82023768,1,0
4,-2,4,149.5670833,5.170375467,76.98463665,-177.023119,-26.30161658,3.82327895,1,0
4,-2,5,55.49043478,2.080758368,26.4333988,-100.8962253,-28.59014114,3.14607341,1,1
4,-2,6,5.9025,0.6172050871,6.19709663,-49.2655012,-12.29521553,2.66403058,1,1
4,-2,7,1.347,0.6262078329,1.534785791,21.66946731,12.99891837,2.30618507,1,1
4,-2,8,156.1635,6.02634095,139.0908597,238.0320678,34.7647295,2.03114305,1,1
4,-2,9,81.28625,3.705618306,73.62201445,169.441309,43.81330029,1.81365876,1,1
4,-2,10,24.87647059,1.57756023,27.68698022,100.3384855,38.0943199,1.63763274,1,1
4,-2,11,4.654,0.958404211,5.56422686,42.54731028,22.46523873,1.49237958,1,1
4,-2,12,1.479130435,0.8705366313,4.01970987,40.56354824,5.1935366,1.37055654,1,1
4,-2,13,-0.06304347826,0.9617275782,0.1030721994,0.8062235228,-6.498655625,1.26696424,1,1
4,-2,14,1.462727273,1.104649007,1.020746642,-18.29936847,-9.476715985,1.17782419,1,1
4,-2,15,-0.08,1.109858367,0.6448641553,-15.55203122,-5.140611051,1.10032785,1,1
4,-2,16,1.373684211,1.164322113,0.9918683992,20.17791959,2.34776219,1.03234603,1,1
4,-2,17,0.1244444444,1.22726573,0.4381412041,10.35520882,8.663455539,0.97223627,0,0
4,-2,18,2.529545455,1.1555528,0.8519877877,15.06866421,11.2871326,0.91871191,0,1
4,-2,19,0.40375,1.172700172,1.359487435,21.54016192,10.08104016,0.87075110,0,1
4,-2,20,0.1442857143,1.606453291,0.6995119945,15.72960352,6.603560392,0.82753226,0,1
4,-2,21,1.5205,1.358760363,0.05831078489,4.003627455,2.868935649,0.78838746,0,1
4,-2,22,2.296111111,1.457204537,0.01067111371,-2.084122228,0.3099714714,0.75276822,0,1
4,-2,23,0.6991666667,1.774305224,0.00606681556,1.454059927,-0.6401320691,0.72022003,0,1
4,-1,0,142.8704545,5.115462199,58.6231151,-154.4196814,-23.33087021,9.41313352,1,0
4,-1,1,49.57846154,1.377201042,3.811222542,36.03598269,-16.9423262,8.18946577,1,1
4,-1,2,37.1575,1.055304755,2.644639837,-33.16002352,-0.8355377483,6.22763512,1,1
4,-1,3,2.449791667,0.2946764351,5.368825756,-43.94683328,17.38795685,4.77234672,1,1
4,-1,4,1.370625,0.3656052989,12.2635948,65.07992843,29.44133389,3.79924879,1,1
4,-1,5,74.88354167,1.893492293,44.33420889,132.3667437,30.39746283,3.13264338,1,1
4,-1,6,14.71958333,0.5666736749,16.93070484,81.30749016,20.80870458,2.65586147,1,1
4,-1,7,5.671904762,0.5189544611,4.165457535,-41.20296234,5.94369708,2.30087940,1,0
4,-1,8,7.177727273,0.5387668618,10.47525198,-65.62107908,-7.213511725,2.02751548,1,1
4,-1,9,15.63176471,0.8164895531,14.36999374,-76.14344876,-13.44314242,1.81107474,1,1
4,-1,10,1.39975,0.5812154291,1.155837526,-18.70729786,-11.44184105,1.63572969,1,1
4,-1,11,0.7992682927,0.5942877,0.506287533,14.01607225,-3.76661242,1.49093890,1,1
4,-1,12,0.4364285714,0.6282928225,0.4806062875,13.20954258,5.045901249,1.36944040,1,1
4,-1,13,0.3704761905,0.6696324338,1.451599704,22.00697441,10.93717224,1.26608238,1,1
4,-1,14,1.521276596,0.698030632,1.97022115,25.96997286,12.05231366,1.17711558,1,1
4,-1,15,-0.3934210526,0.7863408895,0.8156064064,16.04222974,9.053984222,1.09975005,1,1
4,-1,16,0.883,0.7965241679,0.4640640668,13.24642144,4.19561314,1.03186880,1,0
4,-1,17,1.000789474,1.103670611,0.04224114137,-4.190936658,-0.1010115686,0.97183761,0,1
4,-1,18,0.6055555556,0.974704387,0.1823117666,-8.383319303,-2.359997396,0.91837551,0,1
4,-1,19,0.524375,0.8038566436,0.1685971629,-8.019116848,-2.416096667,0.87046467,0,1
4,-1,20,0.09333333333,0.980577745,0.06437162589,-5.062020385,-1.075801023,0.82728638,0,1
4,-1,21,-0.9229268293,0.9349035013,0.004324013738,-1.22210543,0.5526628645,0.78817484,0,1
4,-1,22,0.6307692308,0.977267723,0.02439665518,2.729424627,1.643262502,0.75258313,0,1
4,-1,23,0.09821428571,1.15172702,0.07211504067,5.134335581,1.908296086,0.72005792,0,1
4,0,0,639.08,30.81391883,1071.241305,665.1175671,57.45982593,8.48488389,1,1
4,0,1,87.78095238,3.258017357,7.870606247,-32.10609749,47.3678507,7.55609593,1,1
4,0,2,45.4245,1.80512188,49.39889566,141.6723701,21.93240274,5.93509837,1,1
4,0,3,69.45958333,2.466736485,31.53764723,114.342661,-6.840309658,4.63680870,1,1
4,0,4,1.6675,0.4718817604,4.504754971,-34.66991449,-25.92626413,3.72978892,1,1
4,0,5,76.50375,2.73669791,46.79693087,-136.757064,-27.6959487,3.09336230,1,1
4,0,6,16.01958333,1.01721335,16.61196343,-82.07751788,-13.21290659,2.63179780,1,1
4,0,7,36.9695,1.640192748,32.23462248,115.449446,9.079174468,2.28517945,1,1
4,0,8,11.85916667,0.8767119726,18.91543774,84.11113433,28.1950793,2.01674831,1,1
4,0,9,91.020625,4.106148734,88.8130174,188.7995113,36.12236762,1.80338845,1,1
4,0,10,17.989,1.208827531,21.48611072,89.2741222,31.13339645,1.63006010,1,1
4,0,11,3.206363636,0.8899906477,3.268842468,32.43585963,17.54695863,1.48664177,1,1
4,0,12,-0.4594736842,0.9215222863,0.6474957346,16.20090534,2.630033237,1.36610827,1,1
4,0,13,1.06047619,0.9678231529,0.3341461648,-9.245108981,-7.317602653,1.26344782,1,1
4,0,14,0.8783333333,0.9704870627,1.530857283,-23.33440918,-9.612939735,1.17499740,1,1
4,0,15,-0.86,1.179987893,0.07576970889,-0.8580250924,-5.548629543,1.09802207,1,1
4,0,16,1.659,1.345690568,0.4910442107,-14.24352407,1.190708622,1.03044105,1,1
4,0,17,3.073636364,1.130572151,1.310370049,22.33123229,6.818140533,0.97064455,0,1
4,0,18,2.570909091,1.30985755,1.375211606,22.09610306,9.160246454,0.91736852,0,1
4,0,19,2.841666667,1.188816522,0.6164968763,13.7926763,8.139509487,0.86960706,0,1
4,0,20,0.4254545455,1.55550311,0.2353570915,8.448388649,5.152040713,0.82655006,0,1
4,0,21,-0.1622727273,1.288014165,0.09766542842,6.062256719,1.970307768,0.78753802,0,1
4,0,22,-0.5585,1.399080234,0.002360719534,0.9775906596,-0.1627224053,0.75202868,0,1
4,0,23,-0.5938461538,1.691570469,0.122953937,-7.096821306,-0.8884350584,0.71957225,0,1
5,-2,0,12.11458333,0.5711772673,66.10191766,165.2432332,-13.99817029,7.78626346,1,1
5,-2,1,33.40046512,0.9162944751,69.93149098,-169.9977175,-13.9756983,7.05008866,1,1
5,-2,2,20.68139535,0.6337511834,47.16643804,-139.3893309,-13.92500037,5.68025763,1,1
5,-2,3,15.31822222,0.5414112021,11.137525,-66.64279381,-13.8720296,4.51219942,1,1
5,-2,4,4.362916667,0.3634113305,0.6099157036,-7.954990179,-13.80107283,3.66400456,1,1
5,-2,5,1.699791667,0.3614800666,3.358636711,-34.80948715,-13.62492807,3.05552277,1,1
5,-2,6,3.585,0.4311349034,3.610758578,-36.43748047,-13.21146273,2.60837659,1,1
5,-2,7,-0.10575,0.4362861751,0.4102032419,-3.927376423,-12.45945896,2.26979657,1,1
5,-2,8,8.506818182,0.6480959079,9.449376311,-61.65981806,-11.37623303,2.00615087,1,1
5,-2,9,1.587777778,0.5505950064,1.599634266,-23.73748885,-10.10193565,1.79579919,1,1
5,-2,10,1.909189189,0.7755913542,3.212827715,-35.47143368,-8.85740163,1.62444906,1,1
5,-2,11,2.529772727,0.5938274364,2.272058935,-29.72844919,-7.84185691,1.48238158,1,1
5,-2,12,1.027560976,0.6356546322,1.713691504,-25.72930905,-7.139531605,1.36280035,1,1
5,-2,13,0.1509090909,0.6590342844,0.6982551435,-15.67695937,-6.68860799,1.26082964,1,0
5,-2,14,1.340638298,0.8105903677,0.5450318476,-13.66470524,-6.327148047,1.17289061,1,1
5,-2,15,-0.295,0.7994005748,0.2982496467,-9.457658411,-5.885365923,1.09630222,1,1
5,-2,16,1.946216216,0.8339854327,0.8452626859,-17.99691295,-5.270407249,1.02901922,1,1
5,-2,17,-0.4694871795,0.8344534878,0.07191762774,-3.109308154,-4.500340681,0.96945588,0,1
5,-2,18,0.5719565217,0.9829393767,0.04323462883,-2.112265008,-3.677747132,0.91636483,0,1
5,-2,19,0.640625,0.8061411425,0.072702146,-4.656154044,-2.927026939,0.86875197,0,0
5,-2,20,-0.5218604651,0.8837938464,0.05182309773,-4.014102803,-2.334018638,0.82581570,0,1
5,-2,21,1.455116279,0.9808944193,0.01324473027,-1.354443743,-1.917254921,0.78690273,0,1
5,-2,22,0.932,1.251264087,0.00976470728,-1.175483667,-1.637309194,0.75147545,0,1
5,-2,23,-1.041666667,1.229223516,0.04010179971,-3.826170729,-1.429864226,0.71908756,0,1
5,-1,0,3.596666667,0.3454701909,3.797203164,35.3215279,-18.22612029,7.40621385,1,1
5,-1,1,9.30025,0.4008282271,0.5056718224,-0.347269608,-14.50037558,6.76425272,1,1
5,-1,2,28.23923077,0.8543148402,54.32711924,-150.2542267,-5.110148505,5.52753710,1,1
5,-1,3,13.085,0.4810330232,3.22687171,-36.2238236,5.509418132,4.43449940,1,1
5,-1,4,21.16583333,0.651940413,9.00043116,59.89432318,12.53958404,3.62203409,1,1
5,-1,5,0.3708333333,0.3779086761,1.791918386,23.93223166,13.14398462,3.03105448,1,1
5,-1,6,7.12893617,0.4495092641,4.326432471,41.72291822,7.693004355,2.59310543,1,1
5,-1,7,1.728421053,0.5675537744,1.434611911,24.42046439,-0.7084609515,2.25971223,1,1
5,-1,8,1.568181818,0.46895859,1.359755585,-22.40026148,-7.996611407,1.99917802,1,1
5,-1,9,9.963235294,0.7828881491,13.71075629,-74.69405303,-11.18346255,1.79079260,1,1
5,-1,10,2.626486486,0.6193894706,2.896091148,-33.36046518,-9.590585798,1.62074040,1,1
5,-1,11,0.07720930233,0.5770289057,0.06647158565,-2.19483717,-4.77888718,1.47956172,1,1
5,-1,12,-0.3935714286,0.6273353196,0.05819220235,-4.886051551,0.5805077949,1.36060837,1,1
5,-1,13,1.03673913,0.6658252701,0.3130904704,10.63253543,4.148307322,1.25909320,1,1
5,-1,14,-0.2804347826,0.772888175,0.6267307982,15.38482081,4.904546847,1.17149236,1,1
5,-1,15,1.022045455,0.728369911,0.1297767787,6.566590198,3.297374983,1.09516013,1,1
5,-1,16,-1.808536585,0.7834767387,0.06091273949,4.988999101,0.672487099,1.02807459,1,1
5,-1,17,0.05744186047,0.7810505538,0.03565581511,-3.518275013,-1.567198769,0.96866586,0,1
5,-1,18,-0.04727272727,0.9101198353,0.1678211847,-7.940997942,-2.600282511,0.91569754,0,1
5,-1,19,0.355,0.834756142,0.1605173939,-7.818977317,-2.37609265,0.86818332,0,1
5,-1,21,-1.142619048,0.9375765743,0.0004132157063,0.2759905459,-0.3094267896,0.78648006,0,1
5,-1,22,0.3902564103,0.9888974728,0.003125072322,1.061926993,0.4153037084,0.75110731,0,0
5,-1,23,0.3917391304,1.294836627,0.009334144634,1.865528029,0.6349926144,0.71876497,0,1
5,0,0,165.3841667,8.036092714,404.9098742,-410.4361794,-1.508149384,6.78790711,1,1
5,0,1,16.12045455,0.7308495849,14.82536541,78.38287886,-4.911375025,6.28346666,1,1
5,0,2,53.13052632,2.159501071,19.67644496,89.46290445,-13.51466877,5.25574946,1,1
5,0,3,30.30318182,1.241617181,18.64856524,-84.94485045,-23.30208622,4.29042830,1,1
5,0,4,189.3640909,6.833852945,72.23544501,-170.7728965,-29.82795801,3.54224598,1,1
5,0,5,1.98625,0.6073483626,10.98543821,-60.42015667,-30.32861877,2.98383113,1,1
5,0,6,14.05125,0.8657130998,10.35209034,-60.72284528,-24.89289518,2.56335088,1,1
5,0,7,26.6315,1.303261965,25.62565979,-101.9800114,-16.16994528,2.23994033,1,0
5,0,8,1.133043478,0.8884677121,0.4115498647,10.44134133,-7.886764109,1.98544771,1,1
5,0,9,-0.2172222222,0.8019049465,0.3114107928,-10.97178793,-3.029903295,1.78090376,1,1
5,0,10,-0.6571428571,0.7819025869,0.515213128,-14.40447958,-2.619552367,1.61339865,1,1
5,0,11,0.1227272727,0.8042331186,2.172354539,-29.53978239,-5.585275196,1.47396995,1,1
5,0,12,1.246842105,0.9161667402,1.023800156,-18.25502866,-9.628050457,1.35625596,1,0
5,0,13,0.4847619048,1.272582792,2.432121854,-29.25776298,-12.48406413,1.25564174,1,1
5,0,14,0.9790909091,1.33391052,2.554098087,-29.9305512,-12.91425874,1.16871081,1,1
5,0,15,2.01047619,1.265259333,2.181746625,-28.04384249,-11.01110608,1.09288662,1,1
5,0,16,-0.7945,1.117655918,0.2831239384,-7.512964327,-7.832448447,1.02619311,1,1
5,0,17,1.575909091,1.124819086,0.4686634495,-13.15096202,-4.694314874,0.96709158,0,1
5,0,18,-1.797619048,1.133942513,0.02958130184,-2.423146347,-2.536822995,0.91436731,0,1
5,0,19,0.07181818182,1.302561352,0.04811964101,4.164947539,-1.634954776,0.86704935,0,1
5,0,20,1.822727273,1.29189233,0.007464626638,0.5060724357,-1.68804629,0.82435284,0,1
5,0,21,1.853478261,1.261431809,0.06747689413,-4.84985149,-2.133603874,0.78563676,0,0
5,0,22,-1.717777778,1.457149784,0.06702940463,-4.666135594,-2.47271682,0.75037265,0,1
5,0,23,1.226666667,1.765596571,0.01744900978,-1.106955037,-2.456460483,0.71812111,0,1
6,-3,0,33.55,1.747116275,94.74355755,-198.1819511,-11.88940767,6.53166667,1,1
6,-3,1,27.83909091,1.114604959,0.3763259287,-11.72239751,-4.376455536,6.07857234,1,1
6,-3,2,91.83409091,3.353386225,214.9302989,298.6789133,14.53499929,5.13407384,1,0
6,-3,3,229.79625,7.910333146,116.6310005,217.3470142,35.83082663,4.22346617,1,1
6,-3,4,2.314583333,0.5054012089,6.581548315,16.41788143,49.68564921,3.50427970,1,1
6,-3,5,16.48958333,0.8557472959,18.13874255,70.85397614,50.26152084,2.96103238,1,1
6,-3,6,20.965,0.9844801752,23.63070032,91.48954571,38.22385268,2.54885263,1,1
6,-3,7,0.11,0.6676950402,1.728774354,18.04755254,19.83762147,2.23024704,1,1
6,-3,8,4.517619048,0.7357558934,6.888224293,-53.42458767,3.408013461,1.97868779,1,1
6,-3,9,2.248181818,0.8205318823,1.324432234,-22.96753912,-4.849082749,1.77602039,1,1
6,-3,10,0.5894736842,0.8487233184,0.5938001771,15.35357976,-3.363674767,1.60976499,1,1
6,-3,11,0.7954166667,0.7904462084,1.748455669,26.53114256,4.850993356,1.47119773,1,1
6,-3,12,3.864285714,1.03006185,5.662127903,46.34160557,14.42730922,1.35409536,1,1
6,-3,13,4.178695652,0.9651071226,4.999627144,40.71085594,20.55939481,1.25392662,1,1
6,-3,14,3.6545,1.47198496,6.947873574,49.47119875,21.05275077,1.16732744,1,1
6,-3,15,3.537391304,1.087595204,6.037016335,47.25231227,16.69971701,1.09175516,1,1
6,-3,16,-1.928,1.285564713,0.7750183302,14.79102603,10.18169474,1.02525624,1,1
6,-3,17,0.3304545455,1.12816548,0.08318610835,-3.926120003,4.381166918,0.96630732,0,1
6,-3,18,1.826086957,1.137458448,0.06023704878,-4.893118559,1.057650671,0.91370436,0,0
6,-3,19,0.7622727273,1.188881689,0.000606079514,-0.2861920418,0.4126131037,0.86648403,0,1
6,-3,20,-0.12625,1.185436877,0.005612654244,-0.3377619297,1.490310485,0.82386695,0,1
6,-3,21,-0.9336363636,1.257436721,0.02363302441,0.9965796128,2.973078519,0.78521613,0,1
6,-3,22,0.9452941176,1.567930004,0.1027610178,5.266120816,3.875697066,0.75000613,0,0
6,-3,23,1.195555556,2.295463589,0.09793010289,5.090411935,3.851089671,0.71779982,0,1
6,-2,0,18.09608696,0.7667860651,13.26938889,-68.84985836,27.93457258,6.41396934,1,1
6,-2,1,44.44,1.163939882,3.77317357,33.15782005,21.68786311,5.98336610,1,1
6,-2,2,7.9975,0.3929977236,0.4824823843,-12.83831759,5.992601597,5.07632169,1,1
6,-2,3,1.417608696,0.3925726106,3.381215715,35.66257152,-11.61524436,4.19113981,1,1
6,-2,4,7.135416667,0.4456354494,5.541875133,42.14614236,-23.00791072,3.48574869,1,1
6,-2,5,9.8875,0.4709189635,6.07151107,-44.42192085,-23.50969635,2.94982725,1,1
6,-2,6,8.690416667,0.471111367,12.29365876,-70.14628336,-13.93542504,2.54169515,1,1
6,-2,7,-0.2081818182,0.4721132681,0.3246017397,-11.6169759,0.3071211083,2.22544735,1,1
6,-2,8,22.9247619,0.8535524671,21.35977752,93.45970194,12.32401199,1.97533363,1,1
6,-2,9,14.32026316,0.8886980013,15.51545928,78.47827454,17.21240294,1.77359371,1,1
6,-2,10,7.082564103,0.6657812167,5.724862978,46.72736505,14.08351999,1.60795734,1,1
6,-2,11,0.9595454545,0.5755724198,0.5060384784,13.29429707,5.813406772,1.46981747,1,1
6,-2,12,0.51425,0.6449192294,0.4593299214,-13.49715939,-2.987963945,1.35301893,1,1
6,-2,13,1.646595745,0.6447963172,1.563603656,-24.06231142,-8.457679825,1.25307169,1,1
6,-2,14,1.344545455,0.7052859506,2.375609425,-30.09452382,-9.092665057,1.16663759,1,1
6,-2,15,1.652222222,0.7688278425,1.580795813,-24.96136092,-5.883054078,1.09119075,1,1
6,-2,16,-0.01047619048,0.7763111212,0.007603477485,1.277717169,-1.237261662,1.02478877,1,1
6,-2,17,0.735952381,0.8077582989,0.3032587849,10.95427605,2.484489963,0.96591590,0,1
6,-2,18,1.166444444,0.8366054037,0.4214537244,12.61747192,4.017772497,0.91337343,0,1
6,-2,19,0.4456818182,0.8527789103,0.2134197681,8.775028125,3.4337726,0.86620178,0,1
6,-2,20,0.1306666667,0.8706483465,0.06799141248,5.042910196,1.690101698,0.82362432,0,1
6,-2,21,-1.380454545,0.8951507813,0.0005866443348,0.4867712523,-0.08439979606,0.78500606,0,1
6,-2,22,1.727435897,0.9883683659,0.02715759365,-3.159421359,-1.147518062,0.74982307,0,1
6,-2,23,-0.7185,1.427218449,0.01396935839,-2.008452737,-1.333408686,0.71763934,0,1
6,-1,0,17.12208333,0.7436669767,66.23377324,-165.5202301,-12.61689312,6.09572054,1,1
6,-1,1,2.821304348,0.3012475844,1.649406333,25.45868356,-6.17092036,5.72252752,1,1
6,-1,2,92.73547619,2.460686732,65.21274119,164.4086384,10.05675982,4.91409895,1,1
6,-1,3,64.36886364,1.710319116,35.47362775,118.1334248,28.33843889,4.09844009,1,1
6,-1,4,8.7525,0.4409815876,6.96679688,35.75009412,40.25445951,3.43187126,1,1
6,-1,5,24.35617021,0.7566033135,29.86501668,103.7296394,40.80819468,2.91696001,1,1
6,-1,6,21.65534884,0.7493178798,19.98950801,85.91493034,30.5798977,2.52057917,1,1
6,-1,7,-0.08357142857,0.4653463762,0.7175812932,8.670103427,14.9457137,2.21123209,1,1
6,-1,8,1.130714286,0.5885885786,0.5232752629,-14.71948237,1.020844889,1.96537255,1,1
6,-1,9,1.017777778,0.7083841563,0.4918713108,-13.04035213,-5.881249087,1.76637295,1,1
6,-1,10,1.235952381,0.564704235,0.1782919694,-7.382859916,-4.435154913,1.60257072,1,0
6,-1,11,-0.19075,0.696907674,0.01833479053,-0.1262017942,2.759011419,1.46569989,1,1
6,-1,12,2.779555556,0.6829205668,3.220477299,34.88254039,11.09356154,1.34980496,1,0
6,-1,13,2.793617021,0.6678149271,4.127440535,38.03207941,16.45466044,1.25051735,1,1
6,-1,14,3.569512195,0.7460488028,5.296018717,43.76340546,16.9746471,1.16457538,1,1
6,-1,15,2.212857143,0.896695915,3.234430734,34.16946793,13.34583938,1.08950275,1,1
6,-1,16,0.5194871795,0.7888156803,0.6588993757,14.56541822,7.872700408,1.02339017,1,1
6,-1,17,-0.2822222222,0.7691926824,0.06674313161,-4.316386703,3.022722887,0.96474450,0,1
6,-1,18,1.446097561,0.8440750916,0.08980067164,-6.105272803,0.2943332767,0.91238278,0,1
6,-1,19,0.02777777778,0.83099405,5.443224651e-05,-0.001290975518,-0.1504809528,0.86535670,0,1
6,-1,21,-0.3086363636,0.8923571546,0.01377185294,0.9367011285,2.202789426,0.78437688,0,1
6,-1,22,0.5347222222,1.147486521,0.04967081246,3.388458453,3.030440442,0.74927469,0,1
6,-1,23,0.42,1.461853318,0.08431583839,5.074811238,3.05374354,0.71715855,0,1
6,0,0,335.0208333,16.24064451,500.7798445,456.2844733,12.27565633,5.65658926,1,1
6,0,1,32.29904762,1.323828623,17.4647065,-84.8525334,8.131767936,5.35460105,1,1
6,0,2,551.3873684,21.24663724,155.857838,-254.6342874,-2.241469146,4.67517687,1,1
6,0,3,68.64380952,2.62798212,33.39483522,-117.0653995,-13.76216675,3.95673225,1,1
6,0,4,85.21,3.092865716,37.64239488,123.3712967,-20.98565806,3.34737312,1,1
6,0,5,6.212083333,0.6074113459,3.097660791,-29.22673678,-20.84609257,2.86454102,1,1
6,0,6,12.21409091,0.7759694017,13.42851617,-73.4211788,-14.00634577,2.48652595,1,1
6,0,7,0.6909090909,0.6227289317,0.09618031907,4.73374918,-4.196047877,2.18813355,1,1
6,0,8,1.063157895,0.946565059,1.731316804,-26.54811233,3.937115661,1.94910047,1,1
6,0,9,2.2715,0.8133553878,1.617968426,24.93052023,7.184319735,1.75453187,1,1
6,0,10,1.608571429,1.05127616,2.603876105,32.51696023,5.096380451,1.59371208,1,1
6,0,11,3.055263158,0.9094002773,3.593087671,38.66280683,-0.2612130109,1.45891350,1,1
6,0,12,3.830454545,0.9013951537,2.553679991,-32.08503278,-5.743927175,1.34449887,1,1
6,0,13,1.706818182,0.9361095198,2.015313612,-27.58061119,-8.818620496,1.24629462,1,1
6,0,14,3.197142857,1.225919119,3.231094652,-35.63865954,-8.611733798,1.16116251,1,0
6,0,15,0.14,1.21710355,1.50800237,-24.3362127,-5.928184783,1.08670673,1,1
6,0,16,-1.918571429,1.092612588,0.2242757958,-9.339956952,-2.464487176,1.02107184,1,1
6,0,17,1.683181818,1.12655439,0.8572936715,18.88466739,0.2020390283,0.96280159,0,1
6,0,18,1.215454545,1.146494207,0.3361755528,11.75513018,1.296370606,0.91073885,0,1
6,0,19,1.939565217,1.206781477,0.04750288945,-4.34099386,0.9586667496,0.86395370,0,1
6,0,20,1.941428571,1.27658123,0.02478880181,-3.209748678,-0.1036047307,0.82169100,0,1
6,0,21,-0.9345454545,1.28044793,0.006562378942,1.216858812,-1.117805845,0.78333160,0,1
6,0,23,1.624,1.929461324,0.04916952939,-4.258198064,-1.52460278,0.71635936,0,1
7,-3,0,23.13583333,0.9340906526,9.216819462,61.62778315,-6.050984504,5.57962528,1,1
7,-3,1,23.51833333,0.6728676453,29.76830641,111.0843343,-6.721743303,5.28917916,1,1
7,-3,2,72.65934783,1.863765587,46.51316501,-138.8544471,-8.422809308,4.63144229,1,0
7,-3,3,184.6836957,4.609541088,83.34472196,-185.9234658,-10.36807035,3.93011467,1,1
7,-3,4,8.422708333,0.4639046372,6.845118439,-52.07497955,-11.66463532,3.33121034,1,1
7,-3,5,1.889375,0.4340242793,1.482482807,21.89669237,-11.71803045,2.85439231,1,1
7,-3,6,1.09025,0.4387967942,1.533056833,22.97853741,-10.47879712,2.47987944,1,1
7,-3,7,-0.7946511628,0.4502177227,0.2624981192,-6.185928991,-8.422881076,2.18360011,1,1
7,-3,8,0.275,0.5640152793,0.3319364075,9.922954667,-6.295630556,1.94589429,1,1
7,-3,9,2.807380952,0.5435353429,3.257290802,-36.503459,-4.761536693,1.75219210,1,1
7,-3,10,2.922,0.6303647906,2.471104418,-31.79629321,-4.133126395,1.59195791,1,1
7,-3,11,1.472195122,0.6071958445,0.5986546194,-15.18635037,-4.294315004,1.45756750,1,1
7,-3,12,0.2121428571,0.6321888603,0.304563418,-10.16985398,-4.825526749,1.34344514,1,1
7,-3,13,-0.5723913043,0.6488883908,0.08667735276,-2.931393629,-5.241038339,1.24545520,1,0
7,-3,14,0.4,0.7544120738,0.1547323917,-6.101225533,-5.210610028,1.16048354,1,1
7,-3,15,0.6407142857,0.7486330703,0.3754470472,-11.5937352,-4.667720801,1.08615011,1,1
7,-3,16,-0.4752380952,0.7622642009,0.03870582966,1.350621618,-3.778773756,1.02061007,1,1
7,-3,17,-0.1675555556,0.8465286905,0.07651833262,-4.888219008,-2.817848799,0.96241442,0,1
7,-3,18,0.4040909091,1.034466767,0.09845603516,-6.071190346,-2.025498413,0.91041113,0,1
7,-3,19,2.486744186,0.8564744986,0.04879904604,-4.242159585,-1.518752528,0.86367392,0,1
7,-3,20,0.2593181818,0.9432052208,0.008580947,-1.390868066,-1.278879772,0.82145029,0,1
7,-3,21,-1.771627907,0.9102683859,0.004843381459,-0.7573653016,-1.200606222,0.78312304,0,1
7,-3,22,0.2102702703,1.075999325,0.005341298196,-0.9326327026,-1.162931115,0.74818154,0,1
7,-3,23,0.1147058824,1.510922517,0.003967376036,0.6901869386,-1.083624984,0.71619984,0,1
7,-2,0,98.18869565,3.49876319,118.6074824,221.8767664,10.79702464,5.43467517,1,1
7,-2,1,19.50325581,0.6275534319,5.01237655,-45.34380075,5.413552255,5.16522145,1,0
7,-2,2,22.75046512,0.7225252049,0.968359026,-18.32393643,-8.192243734,4.54753334,1,1
7,-2,3,27.03404762,0.8413997017,21.11140362,-90.68007554,-23.67248829,3.87845231,1,1
7,-2,4,83.84382979,2.130557197,37.17464979,-119.6146284,-34.03840553,3.29957493,1,1
7,-2,5,30.46895833,0.8808327174,30.22166146,-106.5254131,-35.01232573,2.83441436,1,1
7,-2,6,15.86317073,0.6429528336,13.95560704,-71.31126339,-26.8485321,2.46674478,1,1
7,-2,7,2.857954545,0.4690026454,1.282121784,-18.51403795,-13.80756555,2.17461711,1,1
7,-2,8,4.057631579,0.5440079028,4.578364777,-43.60875545,-1.753702939,1.93952910,1,1
7,-2,9,1.06195122,0.6457606802,0.8733859374,18.46581936,4.73075896,1.74754051,1,1
7,-2,10,0.08547619048,0.5688381094,0.2039850011,8.182683208,4.232060333,1.58846689,1,1
7,-2,11,-0.08825,0.7866943895,0.004629074134,-0.01526318716,-1.38768273,1.45488664,1,1
7,-2,12,0.6245238095,0.6569924261,0.6604837597,-14.27326506,-8.429940505,1.34134510,1,1
7,-2,13,1.892888889,0.6777108528,1.944542446,-25.10023673,-13.37880458,1.24378143,1,1
7,-2,14,0.4155,0.7361539836,2.726899129,-30.43901817,-14.42133495,1.15912914,1,1
7,-2,15,0.6802272727,0.7578184786,1.211982837,-19.07308666,-11.85137031,1.08503943,1,1
7,-2,16,1.426428571,0.8034114126,1.188684957,-20.96448522,-7.418560524,1.01968839,1,1
7,-2,17,0.6775,0.7756331058,0.02758887124,-1.159578583,-3.183323544,0.96164147,0,1
7,-2,18,0.7917073171,0.8309282525,0.02096413021,2.903648273,-0.5392748505,0.90975674,0,1
7,-2,19,-0.5373809524,0.8592976223,0.0001394594983,-0.1496171269,0.1887748308,0.86311517,0,0
7,-2,20,-0.4279069767,0.9352812428,0.007059965761,-1.654001063,-0.4489248641,0.82096950,0,1
7,-2,21,-0.3456521739,0.8829184507,0.008012309012,-0.9687552667,-1.547573109,0.78270643,0,1
7,-2,22,0.4691891892,1.125719548,0.01907980888,-1.548690594,-2.353633023,0.74781822,0,1
7,-2,23,-0.3111764706,1.493074902,0.07647947523,-5.041369568,-2.530490748,0.71588113,0,1
7,-1,0,2.592083333,0.4942121454,1.128681409,-17.62517373,-12.60689669,5.17573065,1,1
7,-1,1,3.686666667,0.3296319233,5.638267686,-47.59019262,-8.996573572,4.94139112,1,1
7,-1,2,33.97341463,1.022217295,0.5008752815,14.4352523,0.09700183394,4.39254769,1,1
7,-1,3,8.355952381,0.5256060116,3.735465865,38.03664196,10.3600318,3.78095925,1,1
7,-1,4,0.3215217391,0.3634586275,0.8410819677,-7.58257913,17.10061991,3.23891719,1,1
7,-1,5,14.86583333,0.5679624049,5.325933764,43.67921214,17.54840991,2.79568544,1,1
7,-1,6,15.694,0.6443516606,16.40951223,81.7427265,12.049813,2.44108965,1,1
7,-1,7,22.84130435,0.7909836904,14.21963175,76.83032003,3.617686648,2.15697878,1,1
7,-1,8,-0.8797142857,0.5393517651,0.4500740742,13.14933059,-3.787546686,1.92698391,1,1
7,-1,9,1.422439024,0.7267506014,1.364561471,-22.70160515,-7.235612608,1.73834740,1,1
7,-1,10,2.595681818,0.7277117687,3.594866547,-38.1996409,-6.033936486,1.58155320,1,1
7,-1,11,2.203846154,0.6222098536,2.043570184,-29.11043864,-1.672276022,1.44956899,1,1
7,-1,12,1.412142857,0.6231503242,0.3139891341,10.95342727,3.264288226,1.33717438,1,1
7,-1,13,0.3430952381,0.7091731365,0.863445829,17.80592019,6.494632664,1.24045403,1,1
7,-1,14,-0.007272727273,0.7183562959,1.38704468,22.97731672,7.008129284,1.15643453,1,1
7,-1,15,1.447,0.9159581784,1.238880979,22.09457269,5.220945181,1.08282824,1,1
7,-1,16,-0.8465116279,0.769336843,0.0506712597,3.89468823,2.4316359,1.01785250,1,1
7,-1,17,0.1425,0.8731518764,0.06803414222,-5.320253681,0.008074159629,0.96010114,0,1
7,-1,18,0.03404761905,0.8262028269,0.09700163171,-6.23110379,-1.237031305,0.90845220,0,0
7,-1,19,0.9151162791,1.033374702,0.008445744331,-1.407571857,-1.237957478,0.86200092,0,1
7,-1,20,-1.631395349,0.940864661,0.00223199826,0.8411419067,-0.4702007222,0.82001046,0,1
7,-1,21,-1.055813953,0.9128851973,0.003048554277,1.038723741,0.4351830196,0.78187520,0,1
7,-1,22,-0.330625,1.074777321,0.01037264036,1.809910144,1.019654421,0.74709316,0,1
7,-1,23,2.2425,1.855074909,0.004671895032,0.8104720422,1.13439268,0.71524498,0,1
7,0,0,39.66583333,2.092500498,60.51499817,-155.757984,30.27083797,4.84850508,1,1
7,0,1,77.06,2.733180287,30.13457578,109.9156474,21.35054133,4.65426938,1,1
7,0,2,75.78136364,2.818359269,12.24506631,71.36562038,-1.195320905,4.18717557,1,1
7,0,3,21.64714286,1.049944249,7.69609816,49.8028127,-26.86245826,3.64759123,1,1
7,0,4,74.44045455,2.800003099,34.81942498,-111.9829889,-44.11583097,3.15389323,1,1
7,0,5,117.4666667,4.129700962,103.9535556,-202.8252226,-45.94706641,2.74045798,1,1
7,0,6,49.44263158,2.108731222,51.48878673,-142.6237173,-32.86413924,2.40406494,1,1
7,0,7,32.40541667,1.391450894,13.39750781,-73.69284467,-11.97125866,2.13130795,1,1
7,0,8,8.257222222,0.8586069323,4.926693257,44.72111714,7.052695699,1.90861434,1,1
7,0,9,1.720909091,0.7657399328,3.266925708,32.84874609,16.73747805,1.72482578,1,1
7,0,10,4.666666667,0.9581200177,6.811539839,51.10602245,14.90206436,1.57134986,1,1
7,0,11,2.071904762,0.8777358267,0.8638121112,18.3495919,4.761923318,1.44170072,1,1
7,0,12,-0.5104347826,1.00095221,0.4952588622,-12.23141395,-7.512772877,1.33099062,1,1
7,0,13,1.186818182,1.095462184,2.697097234,-29.34564411,-16.15373068,1.23551262,1,1
7,0,14,1.750454545,1.002214284,3.34726718,-32.53681314,-18.27469922,1.15242760,1,1
7,0,15,0.7559090909,1.224186214,3.58758323,-35.81970222,-14.47548653,1.07953666,1,1
7,0,16,0.9871428571,1.1008152,0.4284309184,-10.90059777,-7.708623624,1.01511716,1,0
7,0,17,0.7747826087,1.073357628,0.04165737612,-3.933112448,-1.364517541,0.95780446,0,1
7,0,18,-0.8016666667,1.091083814,0.04433275557,3.610621672,2.32546062,0.90650586,0,1
7,0,19,-0.9763636364,1.156348092,0.1492687332,7.323439128,2.910245601,0.86033761,0,1
7,0,20,0.133,1.30451284,0.04879590819,4.296251822,1.357734136,0.81857818,0,1
7,0,21,-0.5785714286,1.382065274,0.004103270333,-1.013363164,-0.8247630903,0.78063330,0,1
7,0,22,1.474375,1.538352279,0.07885510375,-5.191530251,-2.419745662,0.74600951,0,1
7,0,23,-1.26,2.52888535,0.03554591023,-2.50739222,-2.915755492,0.71429392,0,1
8,-4,0,3.641666667,0.6775630352,29.34168366,-110.4016374,-4.346952071,4.89875000,1,1
8,-4,1,242.6786364,8.741878214,137.0361938,-238.7056766,-5.71150088,4.69866005,1,1
8,-4,2,35.3925,1.370806484,3.713923109,-38.25017835,-9.059664588,4.21940957,1,1
8,-4,3,43.93347826,1.689979922,23.89413361,98.90836453,-12.57517506,3.66884123,1,1
8,-4,4,2.900416667,0.648632195,0.6757621133,8.62082169,-14.38151195,3.16759962,1,1
