Repository: TopoSpace/CrystalPilot-TaskFullTest

# CrystalPilot-TaskFullTest

通用编程 Agent 与晶体学 Agent 工作台 CrystalPilot 在单晶 X 射线衍射结构解析任务上的对照实验：两组真实数据、六个条件、十二轮无人值守运行的完整证据。

An English summary is at the end of this file.

---

## 1　实验概要

| 项目 | 内容 |
|:---:|---|
| 目的 | 检验通用编程 Agent（Codex、Claude Code）直接执行单晶结构解析的能力，以及 CrystalPilot 提供的工具、状态、纪律与交互带来的变化 |
| 时间 | 2026 年 9 月 21 日 19:24 至 22 日 05:27（北京时间），十二轮串行 |
| 模型 | gpt-6-astra，全部条件同一模型 |
| 案例 | 丙氨酸原始衍射图像（646 帧）；锆基 MOF NU-1000 的反射数据 |
| 条件 | 纯 Codex、纯 Claude Code、Codex + CrystalPilot 环境、Claude Code + CrystalPilot 环境、CrystalPilot 纯工具、CrystalPilot 全功能 |
| 评价 | 独立程序复算 R1、本地 PLATON checkCIF、逐条命令审计、晶体学研究者的人工结构审核 |
| 干预 | 自动干预 0 次，人工科学干预 0 次 |

十二轮的事件流、Agent 的关键判断、交付结构的投影与复算结果汇总在 `运行事件记录.html`（离线页面，下载后用浏览器打开）。下图是 r05（CrystalPilot 纯工具，NU-1000）运行中的工作台：中栏为 Agent 的判断与逐条工具行，右栏为节点 n0023 的结构卡与框架视图。
---

## 2　任务

单晶 X 射线衍射结构解析从一颗晶体的衍射图像出发，得到一个可以发表和存档的化学结构。链条上的每个环节都有参数选择，前一步的错误会在两三步之后以变差的统计量出现。

| 环节 | 做什么 | 输出 |
|:---:|---|---|
| 数据还原 | 找衍射点、指标化、积分、缩放合并 | 反射数据（HKL） |
| 空间群判定 | 由对称性与系统消光确定空间群 | 空间群 |
| 结构求解 | 用直接法、电荷翻转或 Patterson 方法恢复相位 | 初始原子模型 |
| 精修 | 最小二乘调整坐标、位移参数、占有率；处理无序、溶剂、氢原子 | 收敛的模型 |
| 校验 | R1、wR2、GooF、残余电子密度；checkCIF 的 A/B/C 级警报 | 校验报告 |
| 交付 | 模型、反射数据、精修记录写成 CIF | CIF 与配套文件 |

一个结构的质量由 R1（小分子发表水平 0.05 以下，多孔框架 0.10 以下）、wR2、GooF、残峰和 checkCIF 的 A 级警报数衡量；结构是否正确，最终由晶体学研究者打开 CIF 检查决定，因为有一类结构错误不反映在任何指标或警报上。

---

# NU-1000 框架解析与精修交付

## 结论与使用边界

**已独立解出并精修可检查的 NU-1000 非氢框架；尚未达到可直接发表、验证完整的最终精修质量。**

主结构文件是 **`nu1000_framework.cif`**，不是 `framework_initial.cif`，也不是任何 `density`、`pore` 或 `chargeflip` 试算。最终主模型不含孔道溶剂/客体原子，也**没有采用孔道电子密度校正**。框架组成、连接和原子配位得到数据与几何检查支持；但低角错配、有效 Zr 散射修正的相关性、较大的轻原子热参数尚未解决。不能用截去低角后的 R 值代表完整精修。

本轮仅使用给定 Python 3.12 环境、Python 标准库及 numpy/scipy；所有晶体学读取、对称运算、合并、Patterson/Fourier 求解、精修及验证算法均在本轮编写。没有运行晶体学软件、读取既有晶体学程序源码、访问参考结构/其他任务目录、联网或安装软件。输入只读。

## 主要文件

| 文件 | 用途 |
|---|---|
| `nu1000_framework.cif` | 主结构：非对称单元、24 个对称操作、各向异性热参数、形式标准不确定度、精修指标和限制说明 |
| `nu1000_framework.xyz` | 晶胞展开的 510 个模型原子，Cartesian Å；XYZ 本身不能完整表达周期对称性和热参数 |
| `final_model.json` | 完整精度模型、约束基、实际参与计算的骑乘 H、有效散射参数和最终统计 |
| `asymmetric_atoms.csv` | 非对称单元坐标、形式标准不确定度、占位和多重度表 |
| `final_reflections.fcf` / `.csv` | 全部 11289 个合并反射的观测/计算值；未用于精修的高角反射仍保留并标记 |
| `final_statistics.json` | 采用实际精修权重重新计算的 R、wR2、GoF、差值图和敏感性统计 |
| `final_validation.json` | 节点/配体计数、周期三维连通性、配位、键长、平面和 ADP 检查 |
| `final_independent_validation.json` | 独立读取 CIF 并直接复数求和回算结构因子、编码一致性及导数检验 |
| `final_covariance.npz` | 形式协方差；乘以数据 GoF²；不含系统误差 |
| `provenance.json` | 三个原始输入的 SHA-256、解释器及版本记录 |
| `reproduce.py` | 快速核验、重新导出、精确重跑最终精修及从原始输入重建的入口 |
| `reproduce_*.log`, `reproduction_comparison.json` | 最终导出/检验/复跑日志与对比 |
| `data_quality.json`, `diagnostics.json`, `audit.json` | 分辨率信号、覆盖率、合并、空间群等价检验 |
| `framework_final_unmasked*` | 被采用主模型的原始计算产物，包含 F²、协方差、差值图和迭代历史 |
| `framework_conservative_cv*` | 真正未将留出反射用于精修的诊断对照 |
| `nu1000_framework_bundle.zip` | 便携交付包；含原样输入副本、自编代码、主模型及必要计算记录 |

其余根目录中的中间模型和失败试算保留用于审查，不应替换主模型。压缩包不包含所有大型探索性密度数组；本地 `deliverables` 中仍保留这些产物。`package_manifest.json` 给出包内文件哈希。

## 晶胞、空间群与框架

- 空间群：**P 6/m m m（No.191；Hall -P 6 2）**。
- a = b = **39.1900 Å**，c = **16.6100 Å**；α = β = 90°，γ = 120°；V = **22092.8015 Å³**。
- 波长 **0.68883 Å**。晶胞、波长取自 `start.ins`；晶胞标准不确定度未知。
- 非对称单元：**2 Zr、6 O、12 C**，另有 **6 个理想化芳香 H 位点**。
- 晶胞非氢内容：**Zr18 C264 O96**；包括 **3 个 Zr6 节点、6 个 C44O8 配体**，共 378 个非氢原子。
- 骑乘芳香 H 为每晶胞 132 个，模型总数 510。**C264 H132 O96 Zr18 仅是模型原子库存，不是完整实测化学式**：节点质子和孔道内容未指定。
- 两类 Zr 均八配位；Zr—O = **2.1271–2.2635 Å**。O2/O3 是三连接节点氧位点，O4/O6 是羧酸根氧，O1/O5 为端位氧；不能仅凭本数据把这些位置逐一指定为 O²⁻、OH⁻ 或 H2O。
- 芳香 C—C = **1.3763–1.4433 Å**；芘—苯连接 1.5021 Å，芳基—羧基连接 1.4731 Å；C—O = **1.2624–1.2667 Å**。
- 苯/外接键、羧基、芘平面的 RMS 偏差分别约 0.0102、0.0083、0.0040 Å。几何受约束，不能将这些平整度当作完全独立的数据证据。
- 配位/共价图的周期平移循环秩为 **3**，确认三维网络。所有最终 ADP 正定，特征值范围约 **0.0557–0.2786 Å²**；部分数值仍偏大。

## 输入的含义

`start.ins` 只有原点占位原子，其 SFAC 甚至不含 Zr；这些占位原子及 UNIT/ZERR 内容没有被当作已知化学式或已解结构。由输入的 11 条 SYMM、恒等及 LATT 的反演生成 24 个操作。强等价反射相关约 0.985–0.989，支持 P6/mmm；这不是声称已经穷尽所有低对称或无序替代模型。

直接查看了提供的 `synthesis.png` 原图：ZrCl4 35 mg、BA 1 g、DEF 3 mL，80 °C/110 min；配体 30 mg、DEF 2 mL，TFA 30 μL；120 °C/24 h。BA 等缩写按原图保留。配体图支持四羧基芳基芘骨架，与求得的 C44O8 非氢配体一致。**这些温度是合成条件，不是衍射采集温度。**

已有输入是积分强度 HKL，并无原始衍射帧，所以本轮无法重新做图像积分、独立指标化、吸收校正或衍射图像层面的伪影检查。

## 数据与精修指标

- 原始观测 **337815** 条，P6/mmm 合并后 **11289** 个独立反射，平均冗余约 29.92。
- 约 41.95% 原始强度为负；没有把负强度强行删掉。等价观测使用等权平均，σ 取传播计数误差与内部离散度标准误的较大值。初期逆方差合并只保留作诊断。
- 名义最高分辨率 0.6911 Å，完整名义范围覆盖率约 88.16%；到 1.0 Å 覆盖率 **4395/4401 = 99.864%**。
- 1.1–1.0 Å 壳层 CC1/2 = 0.490；1.0–0.9 Å 为 0.196；0.9–0.8 Å 为 -0.028，更高角多数无可靠信号。因此选择 **1.0 Å** 主精修截止，不把名义 0.69 Å 当作有效结构精度。
- 主模型使用实测 **14.919–1.0 Å** 内全部 4395 个独立强度，包括弱/负值；无针对某些反射的离群删除，也没有低角剔除。
- 到 1.0 Å 的总体等权中心 Rint = 0.426。它包含大量弱/负观测；应结合分壳层及强等价反射检验阅读，不能只用较好的强反射一致性掩盖总体数据噪声。

| 指标 | 主模型：无孔道校正，全部选定分辨率数据 |
|---|---:|
| 精修反射数 | 4395 |
| I > 2σ(I) | 2029 |
| 参数数 | 157 |
| R1，I > 2σ(I) | **0.175023** |
| R1，全部精修反射 | **0.263801** |
| wR2，实际精修权重 | **0.462928** |

File: runs/r09_P1N_nu1000/artifacts/deliverables/raw_reproduction_20260922_025724/deliverables/asymmetric_atoms.csv
label,element,x,y,z,sx_formal,sy_formal,sz_formal,Ueq,sUeq_formal,occupancy,multiplicity,treatment
Zr1,Zr,0.5448263669493935,0.0,0.10617676354994571,9.103940977044489e-05,0.0,0.0001963851974060218,0.07980081889140708,0.0018456186522206027,1,12,anisotropic restrained
Zr2,Zr,0.5361280745464808,0.07225614909296142,0.0,6.279657676314752e-05,0.00012559315352629505,0.0,0.06915275807451966,0.0020304084222976075,1,6,anisotropic restrained
O1,O,0.46288255860205707,0.0,0.24026070286188203,0.0005808036422639238,0.0,0.0010021602177710963,0.12240200820233209,0.0075753557932512336,1,12,anisotropic restrained
O2,O,0.518097757189597,0.036195514379193945,0.10713652917209684,0.00025973573423397807,0.0005194714684679561,0.0012478798463133,0.11878606620297731,0.00729567025405372,1,12,anisotropic restrained
O3,O,0.4736621134678786,0.036602679650049964,0.0,0.0005657389107572067,0.0005298937429555457,0.0,0.11982689173699433,0.007376688370890429,1,12,anisotropic restrained
O4,O,0.5187057559106208,0.10531119988002251,0.08114716010864015,0.00035606159837908176,0.00030619087337799457,0.000689985004133744,0.08583606973930989,0.004205263765813794,1,24,anisotropic restrained
O5,O,0.3987165581931229,0.0,0.08841002893998724,0.0004526792248133003,0.0,0.0015339116544184192,0.14624794784796627,0.008659829682257227,1,12,anisotropic restrained
O6,O,0.4660450948803353,0.05920977364463147,0.15067139165088872,0.0003578028218177238,0.0003414842720131551,0.000776173738975695,0.10299866492577166,0.004926001048200097,1,24,anisotropic restrained
C1,C,0.49543218330326955,0.24771609165163477,0.45733523091960204,0.0005127199956473398,0.00025635999782366983,0.0006033390753519529,0.12741124306897,0.011998262551512966,1,12,anisotropic restrained
C2,C,0.46268912612158597,0.14422264418551795,0.2904025143805104,0.0005404350573385973,0.0004778772509765259,0.0009884530168118098,0.14527843042209104,0.010082459784287538,1,24,anisotropic restrained
C3,C,0.5229380526987544,0.19336417052873736,0.22399725348933208,0.0005052718229031533,0.0004310551830252924,0.0010102258123098518,0.1250464391245346,0.008495199979604415,1,24,anisotropic restrained
C4,C,0.46176567301281485,0.11465265062731128,0.2412010063176332,0.0004965137900807263,0.00044052701521765794,0.0010152602922933376,0.12303913985145971,0.00844082817028207,1,24,anisotropic restrained
C5,C,0.4950880970342466,0.2169705704622501,0.3311470158045637,0.00039195096972915284,0.0003500326498695978,0.0008127462599579579,0.11867530516359602,0.00809800711754747,1,24,anisotropic restrained
C6,C,0.4936372318153155,0.1840331551867686,0.2822313795844593,0.0004997110227859916,0.0004170547888470778,0.0008451615379972934,0.12426047125773461,0.008806170248693212,1,24,anisotropic restrained
C7,C,0.4952733205194135,0.18478881461057287,0.45852610236482116,0.00041002175982800113,0.0004638910815498284,0.000576211987876448,0.14001137959047974,0.009227174965388024,1,24,anisotropic restrained
C8,C,0.522267233569213,0.1638102575725542,0.17621067651369318,0.00047675602512956824,0.00044051059158714404,0.000943181852019233,0.11082969536559813,0.007607652313939948,1,24,anisotropic restrained
C9,C,0.4952324256845289,0.21667180032381655,0.415118956824224,0.0004109019486987348,0.0003431651303908986,0.0007043703131185199,0.12399467542485247,0.008446212323749801,1,24,anisotropic restrained
C10,C,0.49185582507491205,0.12489759114586763,0.1850064768604882,0.0004515680875755605,0.0003971545324768384,0.0008665908283850737,0.09692335411201458,0.006556700219907189,1,24,anisotropic restrained
C11,C,0.49539529164676865,0.24769764582338433,0.29038048784596204,0.0005004901772031763,0.0002502450886015881,0.0011413523165684375,0.12165919706878413,0.01179350441677695,1,12,anisotropic restrained
C12,C,0.4919812224848709,0.09417479967516525,0.13412399941906464,0.0004158196712488909,0.00037302197273403397,0.0008095624408457221,0.09125895156055637,0.006599861627196238,1,24,anisotropic restrained
H2,H,0.44266204068946385,0.13762247346844872,0.32954019387588585,,,,0.17433411650650926,,1,24,riding
H3,H,0.5432856360482514,0.21993653111131542,0.21724543765148152,,,,0.15005572694944153,,1,24,riding
H4,H,0.44104921995293067,0.08812120637810661,0.24601828132027748,,,,0.14764696782175166,,1,24,riding
H7,H,0.495243673742534,0.16379972347829508,0.4298516406461405,,,,0.16801365550857572,,1,24,riding
H8,H,0.5424270279437698,0.17019692742297376,0.13750125011726413,,,,0.13299563443871776,,1,24,riding
H11,H,0.4957671662089865,0.24788358310449324,0.2331910744608626,,,,0.14599103648254094,,1,12,riding
