Repository: TopoSpace/CrystalPilot-TaskFullTest

# 丙氨酸：自编算法解析与精修

## 结论

已由本次原始衍射帧得到与丙氨酸两性离子一致的完整结构。
最终结构的常规精修指标接近发表水平，但**尚不是经过独立晶体学软件验证的可直接投稿结果**。
绝对构型未知，所交付坐标的手性方向不能用于宣称 L 或 D。

| 项目 | 结果 |
| --- | --- |
| 空间群 | P 21 21 21，No. 19 |
| 晶胞 / Å | a = 5.79703，b = 5.97106，c = 12.30180；三个角为 90° |
| 体积 / Å³；Z | 425.8195；4 |
| 波长；温度 | 输入记录的 Mo Kα 0.71073 Å；150 K |
| 使用原始帧 | 616 张正式采集帧，6 个扫描；未用 30 张预实验帧 |
| 最终分辨率 | 名义 d ≥ 0.75 Å；实际最高 θ = 28.247° |
| 独立反射 | 623，其中 574 个 I > 2σ(I) |
| 完整度 | 至 0.75 Å 为 97.04%；至 0.80 Å 为 100% |
| 精修参数 | 57；非氢原子无键长/键角约束或限制 |
| R1，I > 2σ(I) | 0.03256 |
| R1，全部反射 | 0.03781 |
| wR2；拟合优度 | 0.07506；1.3107 |
| 差值电子密度 / e Å⁻³ | −0.214 至 +0.201 |
| 五折留出参数精修 R1 | 全部测试反射合并 0.04097 |

各向异性位移张量均为正定。非氢原子键长符合丙氨酸骨架；

File: runs/r11_C0N_alanine/artifacts/deliverables/merged_flexible_observations.csv (part 1 of 31)
run,h,k,l,omega,x,y,module,lp,d,counts,sigma_counts,I,sigma,background,nframes,dx,dy,domega,background_transmission,shadowed,ah,ak,al,I_scaled,sigma_scaled,robust_weight,merge_mean,scale_factor
1.0,-3,0,-10,36.843808779377554,189.3242645865492,14.60156572091745,0.0,0.2835080382447214,1.037732273620628,138.5681818181818,12.451735333274527,39.285193390410605,3.530167057079144,10.431818181818182,5,0.0,0.0,0.0,1.3201259,False,3,0,10,39.285193390410605,3.530167057079144,1.0,43.98439695877627,1.0
1.0,-2,0,-12,25.11484078875924,113.8328427361264,13.841610069621254,0.0,0.4444875351819042,0.9664820163695422,55.74712643678161,7.764682348972594,24.778902823359036,3.451304518765267,2.2528735632183907,4,0.0,0.0,0.0,1.0534923,False,2,0,12,24.778902823359036,3.451304518765267,1.0,24.95032407263159,1.0
1.0,-2,0,-11,29.23847089156706,137.65548211893102,50.21897122171305,0.0,0.3972198591199157,1.0433763758793448,236.6966292134832,15.751286210839927,94.02060171033872,6.256723689627306,7.3033707865168545,3,0.0,0.0,0.0,1.4399968,False,2,0,11,94.02060171033872,6.256723689627306,1.0,85.97944783753069,1.0
1.0,-2,0,-10,33.699644039662104,160.22948389932364,82.41021497059307,0.0,0.3508934156289695,1.1324102167593937,141.55172413793105,12.440185864210704,49.66956797092827,4.365179308952117,8.448275862068966,4,0.0,0.0,0.0,1.2043767,False,2,0,10,49.66956797092827,4.365179308952117,1.0,48.6376737777674,1.0
1.0,-2,1,-11,5.088794025126305,185.46832386736745,10.63629975183528,0.0,0.2913402076940989,1.0278030410882912,328.3023255813954,18.679959790711145,95.64766772133942,5.442223365143201,12.697674418604649,5,-0.1571340788646864,-0.1222775772335857,0.1235184690505333,1.6468471,False,2,1,11,95.64766772133942,5.442223365143201,1.0,102.5214766401531,1.0
1.0,-2,1,-10,6.60818248271201,207.7891571499513,45.02272422712099,0.0,0.2464897747059309,1.112578857682359,235.80459770114945,15.82038918499974,58.12342216197899,3.899564165970732,9.195402298850574,4,0.2956870676160008,-0.2327224668675214,-0.1157515726609625,1.411386,False,2,1,10,58.12342216197899,3.899564165970732,1.0,56.807702682331666,1.0
1.0,-2,1,-9,7.579254706120935,230.02529659684325,75.62760515543823,0.0,0.2009794778023396,1.210619666929896,335.55172413793105,18.689841581968967,67.4390102929161,3.756274601352576,8.448275862068964,5,-0.0281816946857418,0.2402448194739719,0.168675549774699,1.4684623,False,2,1,9,67.4390102929161,3.756274601352576,1.0,70.22783165694317,1.0
1.0,-2,1,-8,7.623489316077212,252.48479380476087,103.19590281332256,0.0,0.1546773621442444,1.3245551819639991,63.05882352941177,9.143984730269668,9.753772483448826,1.4143674375653628,12.941176470588236,5,0.0,0.0,0.0,1.047261,False,2,1,8,9.753772483448826,1.4143674375653628,1.0,9.260283916449048,1.0
1.0,-2,1,-7,5.721782994563142,275.832129361994,128.27710904469143,0.0,0.1065924126571314,1.4573140420198205,1518.7159090909092,39.37963372970793,161.8835928907688,4.197570168803722,20.284090909090907,6,0.0,0.0,0.0,1.5227326,False,2,1,7,161.8835928907688,4.197570168803722,1.0,185.63671952089845,1.0
1.0,-2,1,-6,-2.524802636312529,302.80587580415005,151.14292890629764,0.0,0.0514763724690236,1.6117306146065138,4552.32183908046,67.97869071505473,234.33701458737676,3.49929640320472,43.67816091954023,10,0.0,0.0,0.0,2.4160097,False,2,1,6,234.33701458737676,3.49929640320472,1.0,265.34544806738,1.0
1.0,-1,-1,-13,32.252838738639184,10.37768752044508,74.41923967141378,0.0,0.6789720368913916,0.922712837456777,157.82022471910113,13.068251395888556,107.15551944018526,8.872977268875225,8.179775280898877,3,0.0,0.0,0.0,1.2302529,False,1,1,13,107.15551944018526,8.872977268875225,1.0,118.59887493640112,1.0
1.0,-1,-1,-12,35.991267193856544,40.32424264280837,109.1508178490834,0.0,0.6187017174735916,0.9953623078796584,6.707865168539326,3.377901479730695,4.150167700356564,2.0899134469659675,2.292134831460674,4,0.0,0.0,0.0,0.945987,False,1,1,12,4.150167700356564,2.0899134469659675,1.0,2.984257062930554,1.0
1.0,-1,0,-13,20.023229265334123,49.45202109151924,41.87449909012611,0.0,0.5880300251759878,0.9339312610888754,24.093023255813957,5.516728088709768,14.167421071681938,3.244001756893084,2.9069767441860463,4,0.0,0.0,0.0,0.8969042,False,1,0,13,14.167421071681938,3.244001756893084,1.0,14.993476413913255,1.0
1.0,-1,0,-12,23.072757524165866,78.12753768221685,78.21927988931077,0.0,0.5307345410253389,1.0094870220686154,136.20689655172413,12.25375770461747,72.28970472586512,6.503492471195863,8.793103448275861,4,0.0,0.0,0.0,1.3819996,False,1,0,12,72.28970472586512,6.503492471195863,1.0,71.10621352711938,1.0
1.0,-1,0,-11,26.18112884496404,105.00049161853012,110.24992593853436,0.0,0.4747574904476377,1.0980983332449932,163.9090909090909,13.22375773352799,77.81706866155372,6.27807803585729,7.09090909090909,3,0.0,0.0,0.0,1.4743056,False,1,0,11,77.81706866155372,6.27807803585729,1.0,77.50965769302218,1.0
1.0,-1,0,-10,29.397348368124284,130.4304399142217,138.8819519559014,0.0,0.4204075550301672,1.203382853558934,309.632183908046,18.22792817546988,130.17170939543269,7.663158717514787,14.367816091954024,4,-0.0149427950017297,0.0113853169601725,0.054897162973365,1.4452201,False,1,0,10,130.17170939543269,7.663158717514787,1.0,142.18508697442905,1.0
1.0,-1,0,-9,32.790028356209035,154.6950572891517,164.8119751599578,0.0,0.3678311860117658,1.330385200757993,77.03333333333333,9.138088786319964,28.33526236243969,3.361274036152889,3.966666666666667,3,0.0,0.0,0.0,1.1242483,False,1,0,9,28.33526236243969,3.361274036152889,1.0,29.3413254407336,1.0
1.0,-1,0,-8,36.462626674457255,178.00709315591072,188.58314425586363,0.0,0.3170759449727555,1.4863227552110732,198.953488372093,14.823524709143774,63.08336533120752,4.700183104978754,13.046511627906977,4,-0.1406508381065521,-0.0491238541389691,0.1058084922269344,1.1482912,False,1,0,8,63.08336533120752,4.700183104978754,1.0,61.757871461380915,1.0
1.0,-1,1,-12,6.25658144563468,106.50040670181652,41.89826733039399,0.0,0.4639543251277865,0.9953623078796582,2.976744186046512,2.890412341621361,1.3810733399152717,1.3410193072979637,3.0232558139534884,3,0.0,0.0,0.0,0.86012733,False,1,1,12,1.3810733399152717,1.3410193072979637,1.0,2.984257062930554,1.0
1.0,-1,1,-11,7.876695165796605,132.1128508323376,76.07954237236817,0.0,0.4117534634519098,1.0799873353924752,23.51724137931034,6.307423480561545,9.6833055887656,2.597103463579116,10.482758620689657,4,0.0,0.0,0.0,1.0294226,False,1,1,11,9.6833055887656,2.597103463579116,1.0,13.701685309424668,1.0
1.0,-1,1,-10,9.211783420148606,156.59202910609525,106.4631739947382,0.0,0.3604682722663647,1.179664235252623,399.60465116279073,20.241497624141967,144.04479819425455,7.296417676658182,6.395348837209303,3,0.1386304005333727,0.1839703807162891,0.0517814956650077,1.5815629,False,1,1,10,144.04479819425455,7.296417676658182,1.0,140.94555869777346,1.0
1.0,-1,1,-9,10.172738864151569,180.18067460971463,133.82899071845264,0.0,0.3103129364073093,1.2985441860161795,807.9310344827586,28.814012643392022,250.71145172493988,8.941360873048314,14.068965517241375,3,0.0273481007272096,0.0314141198588515,0.0876042610027134,1.6905168,False,1,1,9,250.71145172493988,8.941360873048314,1.0,267.63359476016524,1.0
1.0,-1,1,-8,10.602989093958,203.0769324679263,158.78017020032289,0.0,0.2613692796395238,1.4423102366494231,1046.25,32.65561520696639,273.4576088228518,8.535174622830285,12.75,4,0.1062842633818377,-0.0578995227939742,0.0281881844208271,1.5602262,False,1,1,8,273.4576088228518,8.535174622830285,1.0,271.392484020653,1.0
1.0,-1,1,-7,10.212007467143508,225.44139750337945,181.7944598652205,0.0,0.2136380408895124,1.618828601307914,1863.1724137931035,43.45432360755659,398.0445043221426,9.28349656369728,15.827586206896552,4,0.1478587867729288,-0.0799281784043728,-0.0002112329036023,1.5539745,False,1,1,7,398.0445043221426,9.28349656369728,1.0,405.19761447830894,1.0
1.0,-1,1,-6,8.409388899715935,247.39391781311377,203.25959846976752,0.0,0.1670924103904608,1.8390041451243933,150.36363636363637,13.09343409991915,25.124622435074755,2.1878134640441456,13.636363636363637,4,0.1055987214056983,-0.2584381526141328,-0.0096596403850508,1.0698234,False,1,1,6,25.124622435074755,2.1878134640441456,1.0,26.005567168400965,1.0
1.0,-1,1,-5,3.818491872668545,268.9830916336006,223.4994295084296,0.0,0.121773444367765,2.117608947777144,4505.133333333333,67.55142896753226,548.6056033360305,8.225970177340821,37.86666666666667,5,0.0,0.0,0.0,1.4154131,False,1,1,5,548.6056033360305,8.225970177340821,1.0,575.4825905696301,1.0
1.0,0,-1,-12,31.269960217253328,13.321669081395896,161.88805853098827,0.0,0.6862613197899273,1.010367358099352,58.900000000000006,8.178630692236935,40.42079173562672,5.612677892928926,5.1,3,0.0,0.0,0.0,1.0841196,False,0,1,12,40.42079173562672,5.612677892928926,1.0,33.30509261082971,1.0
1.0,0,-1,-11,34.33500211350736,43.01814290564104,189.88636034049372,0.0,0.6220025310597884,1.0992317095023485,147.67816091954023,12.443576765609944,91.85618987420877,7.739936243646162,4.32183908045977,3,0.0,0.0,0.0,1.2971284,False,0,1,11,91.85618987420877,7.739936243646162,1.0,94.12509779569078,1.0
1.0,0,-1,-10,37.4982449021752,70.70942816187585,215.2088175568752,0.0,0.5605792053182443,1.2048749505561251,88.12359550561798,9.972595703604052,49.40025513832574,5.5904297744864975,6.876404494382022,4,0.0,0.0,0.0,1.2945582,False,0,1,10,49.40025513832574,5.5904297744864975,1.0,45.615207012517175,1.0
1.0,0,0,-13,17.566369557705457,10.764459939988512,99.97490650054716,0.0,0.6827091424136431,0.946292440184129,-0.404494382022472,2.626368382855752,-0.2761520126616984,1.7930457063217566,4.404494382022472,4,0.0,0.0,0.0,0.848295,False,0,0,13,-0.2761520126616984,1.7930457063217566,1.0,0.9255695995245967,1.0
1.0,0,0,-12,19.94321244030513,41.72432589183876,132.7571923865407,0.0,0.6187294597723684,1.0251501435328063,349.3894736842105,19.44702584984224,216.1775603027837,12.032447798252171,18.610526315789475,4,-0.1848812720849011,-0.2398367538490333,0.0358819112253172,1.7425795,False,0,0,12,216.1775603027837,12.032447798252171,1.0,221.73111414007946,1.0
1.0,0,0,-11,22.272417303501182,70.51890203282197,161.88767724592458,0.0,0.5569382706174597,1.1183456111266978,-1.7093023255813953,3.251429772449401,-0.9519758811717044,1.8108456745020896,7.709302325581395,3,0.0,0.0,0.0,0.9828232,False,0,0,11,-0.9519758811717044,1.8108456745020896,1.0,0.4480134318429216,1.0
1.0,0,0,-10,24.56038142639665,97.5922594861104,188.1385752290606,0.0,0.4974839941784842,1.2301801722393677,6.477272727272727,4.481942649940467,3.222339507747,2.229694731171284,8.522727272727273,4,0.0,0.0,0.0,1.0477207,False,0,0,10,3.222339507747,2.229694731171284,1.0,4.983483251425098,1.0
1.0,0,0,-9,26.81269583994691,123.29462590005237,212.1033866246332,0.0,0.4403631546568688,1.366866858043742,-0.5,3.5800372437541297,-0.2201815773284344,1.5765164944486505,8.5,3,0.0,0.0,0.0,1.0155306,False,0,0,9,-0.2201815773284344,1.5765164944486505,1.0,-0.9062667360533695,1.0
1.0,0,0,-8,29.034311553767,147.90933407952144,234.2493057140942,0.0,0.3854699062334671,1.5377252152992096,120.20224719101124,11.77403715877803,46.33434895377114,4.538536999583525,11.797752808988765,4,0.0,0.0,0.0,1.1472912,False,0,0,8,46.33434895377114,4.538536999583525,1.0,48.06194555969391,1.0
1.0,0,0,-7,31.22966846624644,171.6714012691112,254.9528235194557,0.0,0.3326312442587121,1.7574002460562392,1.258426966292135,3.4332784012856803,0.4185921276064692,1.1420156665062178,6.741573033707865,3,0.0,0.0,0.0,0.9617323,False,0,0,7,0.4185921276064692,1.1420156665062178,1.0,0.3282733644645138,1.0
1.0,0,0,-6,33.40279728743366,194.78074616421677,274.52463519279223,0.0,0.2816315214553432,2.050300287065612,424.05882352941177,21.459142799482493,119.42833165715112,6.043571035745727,22.94117647058824,4,-0.0333097798642825,0.0025201433262509,0.0247568333411223,1.1824132,False,0,0,6,119.42833165715112,6.043571035745727,1.0,127.84675330268855,1.0
1.0,0,0,-5,35.55740169721696,217.411897451304,293.22758262663217,0.0,0.2322291342092423,2.460360344478735,7.540229885057472,5.902005051502086,1.7510610579455512,1.370617523208904,17.45977011494253,4,0.0,0.0,0.0,1.0819724,False,0,0,5,1.7510610579455512,1.370617523208904,1.0,0.45833609565084993,1.0
1.0,0,0,-4,37.69692590797104,239.721378291846,311.289988685031,0.0,0.1841675680965007,3.075450430598419,39596.50561797753,199.2829340208174,7292.392144782351,36.70145332174936,74.49438202247191,3,0.0,0.0,0.0,1.6128151,False,0,0,4,7292.392144782351,36.70145332174936,1.0,7156.486335209371,1.0
1.0,0,1,-13,4.6385641579491335,29.245066711840195,64.56044094772398,0.0,0.6360094647022448,0.934628223126672,84.64285714285714,9.66590426268642,53.83365826229715,6.147606595974336,5.357142857142858,4,0.0,0.0,0.0,1.0510885,False,0,1,13,53.83365826229715,6.147606595974336,1.0,53.25125922817514,1.0
1.0,0,1,-12,6.131351202183396,58.80045933626596,99.57163173592994,0.0,0.5763191174695129,1.010367358099352,66.86046511627907,8.929293797557206,38.53296424941511,5.146122721034164,8.13953488372093,4,0.0,0.0,0.0,1.1371686,False,0,1,12,38.53296424941511,5.146122721034164,1.0,33.30509261082971,1.0
1.0,0,1,-11,7.393511694634043,86.3163829472591,130.52123083821067,0.0,0.5184112759013102,1.0992317095023485,155.4367816091954,13.065831264193983,80.58018027601629,6.773474256382032,9.563218390804597,4,0.0,0.0,0.0,1.3767163,False,0,1,11,80.58018027601629,6.773474256382032,1.0,94.12509779569078,1.0
1.0,0,1,-10,8.378737369195136,112.17938994084024,158.27057528112613,0.0,0.4625643583686816,1.2048749505561251,106.625,10.814336119359307,49.32092471106068,5.002326448234696,6.375000000000001,4,0.0,0.0,0.0,1.202738,False,0,1,10,49.32092471106068,5.002326448234696,1.0,45.615207012517175,1.0
1.0,0,1,-9,9.016036221932753,136.67982088772905,183.4774983675374,0.0,0.408912078847111,1.3324021614001986,14.436781609195403,5.451233495676823,5.903374379677833,2.229075220998214,9.563218390804597,4,0.0,0.0,0.0,1.0492431,False,0,1,9,5.903374379677833,2.229075220998214,1.0,2.780911426636942,1.0
1.0,0,1,-8,9.19579467727749,160.02960120171133,206.65675918938103,0.0,0.357509390137967,1.4891369223764492,1271.7241379310344,36.153260765406245,454.6533209754559,12.925130207739278,22.27586206896552,3,0.0216569663501218,-0.0974332693994028,0.0172126023281489,1.5779879,False,0,1,8,454.6533209754559,12.925130207739278,1.0,476.1821138081991,1.0
1.0,0,1,-7,8.744855390683057,182.36661961740325,228.2208490862737,0.0,0.3083952592987852,1.6858968894330664,74.76404494382022,9.607930802270827,23.056877026675476,2.963040311091098,11.235955056179774,3,0.0,0.0,0.0,1.1221762,False,0,1,7,23.056877026675476,2.963040311091098,1.0,24.595961934602673,1.0
1.0,0,1,-6,7.380306201131503,203.7422994087273,248.50845262058888,0.0,0.2616683243730484,1.9391660941738875,300.40000000000003,18.170305445974208,78.60516464166376,4.754593379394548,18.6,4,0.1361573114699865,-0.0306089476362387,0.0555070860011683,1.1178749,False,0,1,6,78.60516464166376,4.754593379394548,1.0,69.54863654429428,1.0
1.0,0,1,-5,4.6211010716954775,224.07975765269248,267.80500742252144,0.0,0.2176070922291583,2.2748146113080274,1966.0795454545453,44.782167613426495,427.83285297758897,9.744917278076528,24.920454545454547,4,0.0676408233109384,-0.0670875505517187,0.0153811877476632,1.1099201,False,0,1,5,427.83285297758897,9.744917278076528,1.0,418.98148689198786,1.0
1.0,0,1,-4,-0.3801921974284425,243.0691240392188,286.35815430778905,0.0,0.1769062423069818,2.7340994599594666,13288.573033707866,115.61961923251076,2350.831521015148,20.453832375387524,50.42696629213484,4,0.0,0.0,0.0,1.4868183,False,0,1,4,2350.831521015148,20.453832375387524,1.0,2339.5330298635777,1.0
1.0,1,-1,-11,28.54319417010976,11.663874361975672,235.68633915474916,0.0,0.6977560635179062,1.0799873353924754,29.882352941176467,6.075078138959504,20.85059295688802,4.238922607804071,4.11764705882353,4,0.0,0.0,0.0,1.0961179,False,1,1,11,20.85059295688802,4.238922607804071,1.0,13.701685309424668,1.0
1.0,1,-1,-10,30.87583719191261,40.91093317076297,259.446757631074,0.0,0.6319342896137002,1.1796642352526232,215.67045454545456,15.38587265901219,136.28955548384565,9.72286050885972,13.329545454545451,4,0.0661944381191332,-0.0601189195519964,-0.0237214957342004,1.3993616,False,1,1,10,136.28955548384565,9.72286050885972,1.0,140.94555869777346,1.0
1.0,1,-1,-9,33.19914772971566,68.3503761939944,281.370123905775,0.0,0.5692910683804346,1.2985441860161795,505.04651162790697,22.958930577001816,287.5184681864628,13.070314117053591,13.953488372093023,3,0.0354958437242913,-0.091038749234201,0.0018427992557619,1.522703,False,1,1,9,287.5184681864628,13.070314117053591,1.0,267.63359476016524,1.0
1.0,1,-1,-8,35.52205152399432,94.32477740176374,301.8556174773494,0.0,0.5096527808994352,1.4423102366494231,530.4606741573034,23.65196295441502,270.3507577420589,12.054288693448036,18.539325842696627,4,0.0296376008936221,-0.0726093534408391,0.0306589763473468,1.5186945,False,1,1,8,270.3507577420589,12.054288693448036,1.0,271.392484020653,1.0
1.0,1,-1,-7,37.85517562400261,119.11240361691578,321.22854929134354,0.0,0.4527882206616802,1.618828601307914,930.2954545454544,30.9241231828503,421.2268235532853,14.0020787114854,16.704545454545457,3,0.0206215295393832,-0.1066627094282921,-0.0704946372732422,1.4086509,False,1,1,7,421.2268235532853,14.0020787114854,1.0,405.19761447830894,1.0
1.0,1,0,-11,17.891690150626175,32.281648208677524,208.3541108258717,0.0,0.6481830040466056,1.0980983332449932,135.69767441860466,12.264107339158144,87.9569262467894,7.949385937045547,9.302325581395348,4,0.0,0.0,0.0,1.4041394,False,1,0,11,87.9569262467894,7.949385937045547,1.0,77.50965769302218,1.0
1.0,1,0,-10,19.481733939425222,60.626140049746994,232.9736240946299,0.0,0.5848580308550951,1.203382853558934,209.96629213483143,15.129300057747011,122.80047216392316,8.848492639989795,12.03370786516854,4,0.0421234233068901,-0.0758197034124066,0.0505015895168874,1.342714,False,1,0,10,122.80047216392316,8.848492639989795,1.0,142.18508697442905,1.0
1.0,1,0,-9,20.91759282076296,87.29693905726369,255.5996704787593,0.0,0.5244736434757468,1.330385200757993,49.793103448275865,7.925335283627264,26.115170385482013,4.1566294719708825,8.206896551724137,4,0.0,0.0,0.0,1.1344203,False,1,0,9,26.115170385482013,4.1566294719708825,1.0,29.3413254407336,1.0
1.0,1,0,-8,22.16467426087217,112.6066960319026,276.65372410493416,0.0,0.4668926959185987,1.4863227552110732,139.77272727272728,12.555249799213918,65.25886545225869,5.861954426686432,11.227272727272728,3,0.0,0.0,0.0,1.1327404,False,1,0,8,65.25886545225869,5.861954426686432,1.0,61.757871461380915,1.0
1.0,1,0,-7,23.17012094963806,136.8056220646531,296.47779819884016,0.0,0.4119262332451877,1.6818165847914277,83.53488372093025,10.004217607074114,34.410209995737546,4.120999675447225,10.465116279069768,3,0.0,0.0,0.0,1.1200526,False,1,0,7,34.410209995737546,4.120999675447225,1.0,37.94172699894858,1.0
1.0,1,0,-6,23.851450493037845,160.094170229597,315.3563470592301,0.0,0.3593634084818076,1.9329640327390845,1761.5862068965516,42.38963894974028,633.0496236448836,15.23328513729186,22.41379310344828,3,0.0355817244043805,-0.1666445683348456,-0.0466810599852216,1.3040582,False,1,0,6,633.0496236448836,15.23328513729186,1.0,612.9531093336769,1.0
1.0,1,0,-5,24.075295495050028,182.62904239997215,333.5320744448637,0.0,0.3089984289063505,2.264820433518788,1.4606741573033712,6.351187577014986,0.4513460197508492,1.962506982987162,24.539325842696627,4,0.0,0.0,0.0,0.9984724,False,1,0,5,0.4513460197508492,1.962506982987162,1.0,-0.039478890155029235,1.0
1.0,1,0,-4,23.61491551324005,204.5210313707176,351.2176152806885,0.0,0.2606625809366327,2.716797960733811,463.2873563218391,22.409878821192947,120.76167801416,5.841416852009338,24.71264367816092,3,0.0266236973610887,-0.0774624431076063,0.045942161611574,0.93014413,False,1,0,4,120.76167801416,5.841416852009338,1.0,118.61834434432507,1.0
1.0,1,0,-1,11.409012398475568,266.0863575280931,403.1712400671944,0.0,0.1284325959657563,5.24395555493264,8472.363636363636,92.4110472448644,1088.1276557840572,11.868590693572092,43.63636363636364,3,-0.0287917074836059,-0.0494091005353993,-0.0907939142268698,0.9295386,False,1,0,1,1088.1276557840572,11.868590693572092,1.0,1070.4214697647562,1.0
1.0,1,0,0,-3.781437290166508,283.5733105241788,420.6537466366587,0.0,0.0919292863998173,5.797030326640214,7.181818181818182,8.206528342607276,0.6602194205077792,0.7544202943557626,37.81818181818182,3,0.0,0.0,0.0,1.1201067,False,1,0,0,0.6602194205077792,0.7544202943557626,1.0,0.6602194205077792,1.0
1.0,1,1,-12,4.449625498404174,11.6386441860555,149.6518768955346,0.0,0.6884191786077102,0.9953623078796582,8.137931034482758,4.206028740339989,5.602307798324813,2.895510850625277,5.862068965517241,4,0.0,0.0,0.0,0.9841941,False,1,1,12,5.602307798324813,2.895510850625277,1.0,2.984257062930554,1.0
1.0,1,1,-11,5.386019115118586,40.81205451896969,178.43184730755334,0.0,0.6259325383144773,1.0799873353924752,21.011627906976745,5.297598872401705,13.151861589933262,3.315939509174312,3.988372093023256,4,0.0,0.0,0.0,1.07844,False,1,1,11,13.151861589933262,3.315939509174312,1.0,13.701685309424668,1.0
1.0,1,1,-10,6.047135228091065,67.88512799928998,204.4007749321011,0.0,0.5663317385007901,1.179664235252623,280.69767441860466,17.19452539686921,158.96800194661714,9.737805460704928,9.30232558139535,4,0.227233424399273,0.0336670117181938,0.0389487929141862,1.4357791,False,1,1,10,158.96800194661714,9.737805460704928,1.0,140.94555869777346,1.0
1.0,1,1,-9,6.3742307655060415,93.19956939299148,228.1449620010838,0.0,0.509705144879924,1.29854418601618,528.2808988764045,23.537566639366386,269.2674920990943,11.99721881403911,16.719101123595504,4,0.0530707369841252,-0.1518669564047172,-0.0137145554772404,1.4501473,False,1,1,9,269.2674920990943,11.99721881403911,1.0,267.63359476016524,1.0
1.0,1,1,-8,6.284158051337386,117.0016254561668,250.1256092260156,0.0,0.4560733513530753,1.4423102366494231,620.2558139534883,25.17496374080806,282.88214776599705,11.481630083462488,8.744186046511627,3,-0.0100848088140139,-0.0242603022150831,0.0412412366398831,1.4304088,False,1,1,8,282.88214776599705,11.481630083462488,1.0,271.392484020653,1.0
1.0,1,1,-7,5.658335971352841,139.45377094574155,270.7139803824062,0.0,0.4054451360228173,1.6188286013079145,946.4301075268818,31.25607629675933,383.72548368232617,12.67262410567914,19.56989247311828,3,0.05578192193488,-0.1204131309442004,0.0121627391916359,1.3005234,False,1,1,7,383.72548368232617,12.67262410567914,1.0,405.19761447830894,1.0
1.0,1,1,-6,4.325846795846616,160.63412812601254,290.21576136643847,0.0,0.3578744437085926,1.8390041451243933,82.20224719101124,10.03134841465921,29.41808348507937,3.5899632335432377,11.797752808988765,3,0.0,0.0,0.0,1.0881457,False,1,1,6,29.41808348507937,3.5899632335432377,1.0,26.005567168400965,1.0
1.0,1,1,-5,2.038118533744097,180.52157751161548,308.8881825049472,0.0,0.3135297689226194,2.117608947777144,1943.3529411764705,44.57872783939159,609.2989985821515,13.976758238348786,27.647058823529413,4,-0.0023545941378131,-0.1249059209199003,0.0151231081560712,1.2726337,False,1,1,5,609.2989985821515,13.976758238348786,1.0,575.4825905696301,1.0
1.0,1,1,-4,-1.5661162226305976,198.9611403151644,326.95193528675696,0.0,0.2727918256786285,2.4728633367418595,783.4719101123596,28.74292808078607,213.7247327274729,7.84083582650715,27.528089887640448,4,0.0024100465496132,-0.1462174236517626,-0.0480787319232884,1.1373422,False,1,1,4,213.7247327274729,7.84083582650715,1.0,211.5101743682601,1.0
1.0,2,-2,-8,36.63325296006255,35.36416632353547,368.4525008698305,0.0,0.6482796154615721,1.2364316683709295,283.4888888888889,17.193220024614785,183.7800678765172,11.146014066103474,7.511111111111111,4,0.2185633907967457,-0.0140700079439284,0.0163970765615246,1.2962283,False,2,2,8,183.7800678765172,11.146014066103474,1.0,167.18933793798587,1.0
1.0,2,-1,-9,25.889000164748865,32.8978829435853,323.24710161445955,0.0,0.6532326928989277,1.2106196669298963,123.8314606741573,11.758141098217662,80.89075852178743,7.680802173074278,9.168539325842696,4,0.0,0.0,0.0,1.2647924,False,2,1,9,80.89075852178743,7.680802173074278,1.0,70.22783165694317,1.0
1.0,2,-1,-8,27.31247748990876,59.948234010486345,343.0420509278861,0.0,0.5904644050689737,1.3245551819639998,10.811764705882354,4.687714931635329,6.383962214804551,2.767928808240999,7.188235294117646,3,0.0,0.0,0.0,1.0462319,False,2,1,8,6.383962214804551,2.767928808240999,1.0,9.260283916449048,1.0
1.0,2,-1,-7,28.578529335097784,85.60855092220399,361.8915239675599,0.0,0.5308038173047991,1.4573140420198205,376.23333333333335,19.833254901805702,199.70608953064223,10.527567411457587,10.766666666666666,4,0.0575594411876778,-0.0372574803458292,0.0373926029910443,1.1137053,False,2,1,7,199.70608953064223,10.527567411457587,1.0,185.63671952089845,1.0
1.0,2,-1,-6,29.64660683069698,110.1427700852638,380.0540132536659,0.0,0.4739562121938458,1.6117306146065138,620.7126436781609,25.44286042328368,294.19061345852947,12.05880175359624,17.28735632183908,4,-0.0524440081253487,-0.0938470536839872,0.0014300825598745,0.9559351,False,2,1,6,294.19061345852947,12.05880175359624,1.0,265.34544806738,1.0
1.0,2,-1,-3,30.867010836578856,179.11759510358104,432.5546079760426,0.0,0.3170450631814872,2.2003459021636944,764.1839080459771,28.1467428543146,242.28073540871264,8.923785866599244,17.816091954022987,3,-0.1384299319508386,-0.1464988981809938,-0.1237444808797789,0.9567831,False,2,1,3,242.28073540871264,8.923785866599244,1.0,240.10945323271372,1.0
1.0,2,-1,-2,30.06089390697224,201.19076270221137,450.0208640919631,0.0,0.2681214552148258,2.4007186649675925,3243.593023255814,57.25596626847668,869.676881520005,15.351552995634943,22.406976744186046,4,-0.0867721224478828,-0.0889570035747056,-0.0786714897531339,0.86642504,False,2,1,2,869.676881520005,15.351552995634943,1.0,822.860015199388,1.0
1.0,2,-1,-1,28.02057789810644,223.12723875496695,467.76986362096216,0.0,0.2202193425222827,2.5508583476303017,374.123595505618,20.353047923537297,82.38925222431965,4.482134832045895,25.876404494382022,4,-0.1040305988114767,-0.0467220665792638,-0.0765105790839513,0.91877866,False,2,1,1,82.38925222431965,4.482134832045895,1.0,78.93129342301343,1.0
1.0,2,-1,0,23.767977718232856,245.19624734052053,485.98953562012775,0.0,0.1727707258453014,2.607531882332313,26592.26944667201,163.37478151418685,4594.365694175357,28.226379587023605,63.73055332798717,3,-0.1252589648433399,-0.1229033677974484,-0.0814145858778943,1.6804961,False,2,1,0,4594.365694175357,28.226379587023605,1.0,4680.767133961693,1.0
1.0,2,-1,1,14.91245673973927,267.88464974685905,504.8918422702387,0.0,0.1247728527484408,2.5508583476303026,563.1590909090909,24.63369031117968,70.2669663239458,3.073615813847515,27.84090909090909,4,-0.113019451608693,0.0063284614685699,-0.1124727859523648,1.0167369,False,2,1,1,70.2669663239458,3.073615813847515,1.0,78.93129342301343,1.0
1.0,2,0,-10,14.297830940811451,18.557355616061585,275.59956397277057,0.0,0.6846065331580834,1.1324102167593937,55.95555555555555,7.895365103873081,38.30753889982342,5.405218531779861,4.044444444444444,3,0.0,0.0,0.0,1.2876624,False,2,0,10,38.30753889982342,5.405218531779861,1.0,48.6376737777674,1.0
1.0,2,0,-9,15.145596224938773,46.2630910660026,297.3233234111137,0.0,0.6212339896304471,1.2362963613478464,52.94117647058824,8.024616107192921,32.88885827455308,4.985164279524206,7.0588235294117645,4,0.0,0.0,0.0,1.2357966,False,2,0,9,32.88885827455308,4.985164279524206,1.0,25.94499811963207,1.0
1.0,2,0,-8,15.733203057161944,72.28093290303306,317.65910617294253,0.0,0.5612053892526496,1.3583989803669054,197.69767441860463,14.57423510261834,110.94900032643662,8.179139283824556,9.30232558139535,3,0.0,0.0,0.0,1.1918952,False,2,0,8,110.94900032643662,8.179139283824556,1.0,117.23718508546828,1.0
1.0,2,0,-7,15.997047354677877,96.88362694325482,336.9285376848516,0.0,0.504340514395681,1.5027583848881936,25.58620689655173,5.761085576126932,12.904160747641216,2.905548862941395,4.413793103448276,4,0.0,0.0,0.0,1.0256695,False,2,0,7,12.904160747641216,2.905548862941395,1.0,7.57360928421183,1.0
1.0,2,0,-6,15.84654851296034,120.28108223216432,355.4002310722127,0.0,0.4504448662427433,1.6738615466192992,242.44444444444449,16.1454805815707,109.207855349074,7.272648840990423,11.555555555555555,3,-0.0764638870713128,-0.18470830120566,-0.0965485129603394,0.7845105,False,2,0,6,109.207855349074,7.272648840990423,1.0,114.33222666987739,1.0
1.0,2,0,-3,11.237194183357277,184.49774667501987,408.2009514190145,0.0,0.3050621537888066,2.3669126592192318,256.30232558139534,16.63363049974199,78.1881394629404,5.074291145578474,12.69767441860465,3,0.0079860091327645,-0.0998048821840029,0.0128058166427251,0.6080267,False,2,0,3,78.1881394629404,5.074291145578474,1.0,73.64936819097261,1.0
1.0,2,0,-2,7.259335965102878,203.99403975502855,425.544210563038,0.0,0.2619678524265807,2.621977777466321,982.5862068965516,31.758807891918966,257.40599844466954,8.319786699074355,16.413793103448278,3,-0.0378095305296142,-0.084759756950973,-0.0505820100026817,0.78810394,False,2,0,2,257.40599844466954,8.319786699074355,1.0,261.48258574499584,1.0
1.0,2,0,-1,1.0474778656380297,222.30207352681867,443.02956772665726,0.0,0.2220140885111605,2.8212611176254714,3345.769230769231,58.16396940785684,742.8079061379174,12.91322065227636,24.230769230769237,4,-0.0389959150269021,-0.0704710145057561,-0.0351905754463075,0.9319905,False,2,0,1,742.8079061379174,12.91322065227636,1.0,727.2482175283797,1.0
1.0,2,1,-10,2.8988572732033333,20.69209906631684,247.4789902444266,0.0,0.6778949403318881,1.112578857682359,102.42528735632185,10.626839290413091,69.43358406089028,7.203880586691147,6.57471264367816,4,0.0,0.0,0.0,1.3189237,False,2,1,10,69.43358406089028,7.203880586691147,1.0,56.807702682331666,1.0
1.0,2,1,-9,2.9697976018765644,47.05009751805258,270.25203934512166,0.0,0.6182650456391656,1.210619666929896,125.93333333333337,12.087765470676294,77.8601780808256,7.473442870403208,13.066666666666666,4,0.0,0.0,0.0,1.297403,False,2,1,9,77.8601780808256,7.473442870403208,1.0,70.22783165694317,1.0
1.0,2,1,-8,2.6580684310605704,71.55546059287003,291.44977641025724,0.0,0.5621894327484134,1.3245551819639991,25.255319148936167,6.106086433603037,14.198273546220566,3.432777268420074,7.74468085106383,3,0.0,0.0,0.0,1.1183408,False,2,1,8,14.198273546220566,3.432777268420074,1.0,9.260283916449048,1.0
1.0,2,1,-7,1.878500635563654,94.41795258707188,311.41985689105405,0.0,0.5096399980158716,1.4573140420198205,391.93103448275866,20.353066712747623,199.7437316361516,10.3727368791016,14.06896551724138,3,-0.0239704289145521,-0.1132695214658383,-0.0287072783739961,1.2975911,False,2,1,7,199.7437316361516,10.3727368791016,1.0,185.63671952089845,1.0
1.0,2,1,-6,0.5180510101967002,115.76604760677544,330.44907270212644,0.0,0.4606077477882876,1.611730614606514,579.5581395348837,24.64022354909724,266.94896936353297,11.349477873949608,17.441860465116278,4,-0.0385183846875634,-0.1031772298705959,0.0220873748630875,1.2208198,False,2,1,6,266.94896936353297,11.349477873949608,1.0,265.34544806738,1.0
1.0,2,1,-5,-1.5727358751255736,135.64755690735575,348.7792287989656,0.0,0.415146873731035,1.789505037708062,58.51685393258428,8.92047090469273,24.293088970687982,3.703305608291844,13.483146067415731,4,0.0,0.0,0.0,0.8154522,False,2,1,5,24.293088970687982,3.703305608291844,1.0,20.935111325339637,1.0
1.0,3,-3,-6,37.79142753873248,21.7331287597402,477.299250690974,0.0,0.6782795466116097,1.1484953701554483,6.123595505617978,4.115873122946872,4.153509583183453,2.7917125557433145,6.876404494382022,3,0.0,0.0,0.0,1.0526472,False,3,3,6,4.153509583183453,2.7917125557433145,1.0,2.995683703589529,1.0
1.0,3,-3,2,37.9589594328591,216.60533019790225,634.5334223074474,0.0,0.2323962050033798,1.3524955828451164,68.85714285714285,9.15525944526992,16.002138687375584,2.1276475509020782,9.142857142857142,4,0.0,0.0,0.0,0.90476245,False,3,3,2,16.002138687375584,2.1276475509020782,1.0,15.300334529041972,1.0
1.0,3,-3,3,32.33585171508224,247.32980269915208,659.8874451611086,0.0,0.1666216146795458,1.313389016646724,1166.1136363636365,34.602009627302486,194.29973699074583,5.76544271525833,19.88636363636364,5,0.2662223484929313,0.1035885080082152,-0.3636264677821188,1.822133,False,3,3,3,194.29973699074583,5.76544271525833,1.0,216.316410898761,1.0
1.0,3,-3,4,16.13452544356784,294.8609906880418,689.2916054784741,0.0,0.0681201094510856,1.2639321781926511,192.5494505494505,14.632493580158677,13.116489646174973,0.9967670642227172,13.450549450549447,9,0.0,0.0,0.0,0.84327686,False,3,3,4,13.116489646174973,0.9967670642227172,1.0,16.361512651956975,1.0
1.0,3,-2,-7,29.26472993488329,25.91944488761186,430.5860693334779,0.0,0.6700220586056164,1.1920059329871873,174.6206896551724,13.76583511484272,116.99971395789107,9.2234131820724,9.379310344827584,3,0.0,0.0,0.0,1.2053564,False,3,2,7,116.99971395789107,9.2234131820724,1.0,129.92961670324175,1.0
1.0,3,-2,-6,30.204350926735174,52.19853539594169,448.5203625468544,0.0,0.6082936912080054,1.2721703230366646,189.76470588235293,14.242341473839176,115.43267340217795,8.663526466566495,8.235294117647058,3,0.0,0.0,0.0,1.1565804,False,3,2,6,115.43267340217795,8.663526466566495,1.0,98.7366194205298,1.0
1.0,3,-2,-5,30.910741082266696,77.32863918336719,466.229003730494,0.0,0.5493699125682204,1.3543213883420735,552.3666666666667,23.82139561169515,303.45362737226606,13.086758024449953,9.633333333333333,3,-0.0127324104287112,-0.1004954390272132,-0.0755032928208478,1.3459752,False,3,2,5,303.45362737226606,13.086758024449953,1.0,311.26571630238755,1.0
1.0,3,-2,-4,31.317701492984952,101.57839075451324,483.91429620300346,0.0,0.492839029589561,1.4348370806455335,151.3793103448276,12.843458231413107,74.60563241028181,6.329757491343695,8.620689655172413,3,0.0,0.0,0.0,1.1741393,False,3,2,4,74.60563241028181,6.329757491343695,1.0,77.88368119294415,1.0
1.0,3,-2,-3,31.32753079518116,125.20816117119182,501.770060488825,0.0,0.4382395453523929,1.5084574848623598,1305.8666666666668,36.52773679761115,572.2824142908448,16.007898766936982,18.133333333333333,3,-0.1439244335519873,-0.0874098211961609,-0.0865227355155795,1.4559617,False,3,2,3,572.2824142908448,16.007898766936982,1.0,547.8506238956758,1.0
1.0,3,-2,-2,30.790308497588285,148.49474231746666,519.9905720785496,0.0,0.3850330069013165,1.5685715034296523,1.545454545454546,3.1939508941199435,0.5950510106656711,1.22977651665815,5.454545454545454,3,0.0,0.0,0.0,0.65805554,False,3,2,2,0.5950510106656711,1.22977651665815,0.02581946630704066,503.618295451627,1.0
1.0,3,-2,-1,29.463466182924947,171.7704437081117,538.7806264627204,0.0,0.3325420450618283,1.6082833621089343,531.3033707865169,23.683831473144863,176.6807094695912,7.875869752979288,18.69662921348315,4,0.0020867182303732,-0.0540528795054342,-0.1069553190408321,1.1132233,False,3,2,1,176.6807094695912,7.875869752979288,1.0,169.4434485537564,1.0
1.0,3,-2,0,26.924289433131577,195.49982770827648,558.3696597224919,0.0,0.2798093719561068,1.622206320086718,568.3636363636364,24.192666739467604,159.03347213359814,6.769334886313824,10.636363636363637,3,-0.1381632416978107,0.1938528180098728,-0.2148510555964726,1.0097197,False,3,2,0,159.03347213359814,6.769334886313824,1.0,167.59257947606486,1.0
1.0,3,-2,1,22.34982276410176,220.46685923020905,579.0379614757421,0.0,0.2252343947363298,1.608283362108934,715.8333333333333,27.171394271672305,161.23028756542274,6.119932542922291,14.166666666666666,4,-0.1274104505311299,0.1230324918266205,-0.1422434846729032,1.1742768,False,3,2,1,161.23028756542274,6.119932542922291,1.0,169.4434485537564,1.0
1.0,3,-2,2,13.807703580563585,248.38656770555983,601.1874570967803,0.0,0.1653633532315148,1.568571503429652,3120.932584269663,56.20312660764245,516.0878773443288,9.29393747793513,24.06741573033708,5,-0.0827677819341374,0.0296822620393868,-0.1790962595430762,1.7068442,False,3,2,2,516.0878773443288,9.29393747793513,1.0,503.618295451627,1.0
1.0,3,-1,-8,19.646271986210536,18.37292081662332,385.3270176613922,0.0,0.6880858953224991,1.1795231309287544,425.27906976744185,20.95400458801952,292.6285294828498,14.418155007539166,8.720930232558139,4,0.0415365361718329,-0.0870712806951132,-0.0242384244986908,1.4872793,False,3,1,8,292.6285294828498,14.418155007539166,1.0,293.13663247612544,1.0
1.0,3,-1,-7,20.16025478839109,45.05288384744654,403.89669599188016,0.0,0.6256341498640882,1.2703630025700638,13.727272727272728,4.527561943116884,8.588250602679757,2.83259736723893,4.2727272727272725,3,0.0,0.0,0.0,0.9843005,False,3,1,7,8.588250602679757,2.83259736723893,1.0,4.4164071659379305,1.0
1.0,3,-1,-6,20.3713206280635,70.35094082721056,421.9187642893765,0.0,0.5663502055648799,1.368778946962249,294.04761904761904,17.422487879181514,166.53392949348253,9.86722959182608,5.952380952380952,3,0.0919092118602691,-0.1416811040387529,-0.0472636556972325,1.2010694,False,3,1,6,166.53392949348253,9.86722959182608,1.0,159.58254571162144,1.0
1.0,3,-1,-5,20.19916966898714,94.52013653204294,439.6140267561818,0.0,0.5099153509315215,1.4727273854930232,53.644444444444446,7.979479855569039,27.3541257144154,4.068859270803493,6.355555555555556,3,0.0,0.0,0.0,1.0801342,False,3,1,5,27.3541257144154,4.068859270803493,1.0,30.855086255733006,1.0
1.0,3,-1,-4,19.529262115967956,117.77930354752284,457.18242056527305,0.0,0.4559936564637175,1.5780120999980205,276.6629213483146,17.478780397132706,126.15653711355186,7.97021298381489,18.337078651685392,4,-0.1034969858967684,-0.1033672946912247,-0.0301658742381931,1.1998066,False,3,1,4,126.15653711355186,7.97021298381489,1.0,123.969946111384,1.0
1.0,3,-1,-3,18.19380214493836,140.32541096371574,474.81170796772005,0.0,0.4042352451302039,1.6775795973631076,13.274725274725274,4.875357423909374,5.366111825464684,1.970791303351365,6.725274725274725,3,0.0,0.0,0.0,0.7299031,False,3,1,3,5.366111825464684,1.970791303351365,0.03408740522582975,119.30589814101548,1.0
1.0,3,-1,-2,15.938721896849188,162.34617732184736,492.68507678631096,0.0,0.3542710759097739,1.7614697118203664,762.6436781609195,27.942578381682356,270.18259639785634,9.899247306971798,11.35632183908046,4,-0.0023158212694625,-0.1236666651994937,-0.0588409983115738,0.7363394,False,3,1,2,270.18259639785634,9.899247306971798,1.0,293.51551024006136,1.0
1.0,3,-1,-1,12.363472822486074,184.0363249593517,510.9885279714541,0.0,0.3056949932602703,1.818276712254363,1311.4831460674156,36.56628978710233,400.9138314980367,11.178131710021336,16.51685393258427,3,-0.1789626963598607,-0.0941100551712565,-0.0769198080491673,0.9845463,False,3,1,1,400.9138314980367,11.178131710021336,1.0,396.85622512299256,1.0
1.0,3,-1,0,6.804859949227108,205.62464799088707,529.919200947336,0.0,0.2580205285702288,1.8384697016436835,178.88636363636363,13.854872229801767,46.15635409946072,3.574841456006437,8.113636363636363,3,0.0,0.0,0.0,0.80570483,False,3,1,0,46.15635409946072,3.574841456006437,1.0,46.15341811820862,1.0
1.0,3,-1,1,-1.9017006849886968,227.43137615189755,549.6969435555648,0.0,0.2105749339604643,1.818276712254363,1805.764705882353,42.83370919729712,380.2487836893137,9.019705485502572,18.235294117647054,4,-0.1126627316813824,-0.0311477749046389,-0.0695420761999596,1.2062464,False,3,1,1,380.2487836893137,9.019705485502572,1.0,396.85622512299256,1.0
1.0,3,0,-8,9.61503893482623,26.31076083939942,359.1308300800692,0.0,0.6693558778811993,1.2032330668163247,83.49999999999999,9.8395460599901,55.89121580308014,6.586157990937169,8.5,4,0.0,0.0,0.0,1.1221508,False,3,0,8,55.89121580308014,6.586157990937169,1.0,55.74132864734889,1.0
1.0,3,0,-7,9.40177994224976,51.67230968438432,378.1046795897399,0.0,0.6101681705668697,1.300128248812606,45.12359550561798,7.479332294008365,27.532981719062345,4.563650502896793,6.876404494382022,4,0.0,0.0,0.0,1.0110391,False,3,0,7,27.532981719062345,4.563650502896793,1.0,23.799572456833516,1.0
1.0,3,0,-6,8.765146917581859,75.5344858790891,396.4092139529308,0.0,0.5543989295899117,1.4062253731697218,632.0795454545455,25.56855807803957,350.42422341567794,14.175181229622629,13.920454545454549,3,0.0729107081228903,-0.1974750245726682,-0.0612427943496705,1.2568899,False,3,0,6,350.42422341567794,14.175181229622629,1.0,344.6425254988148,1.0
