Repository: TopoSpace/CrystalPilot-TaskFullTest

# CrystalPilot-TaskFullTest

通用编程 Agent 与晶体学 Agent 工作台 CrystalPilot 在单晶 X 射线衍射结构解析任务上的对照实验：两组真实数据、六个条件、十二轮无人值守运行的完整证据。

An English summary is at the end of this file.

---

## 1　实验概要

| 项目 | 内容 |
|:---:|---|
| 目的 | 检验通用编程 Agent（Codex、Claude Code）直接执行单晶结构解析的能力，以及 CrystalPilot 提供的工具、状态、纪律与交互带来的变化 |
| 时间 | 2026 年 9 月 21 日 19:24 至 22 日 05:27（北京时间），十二轮串行 |
| 模型 | gpt-6-astra，全部条件同一模型 |
| 案例 | 丙氨酸原始衍射图像（646 帧）；锆基 MOF NU-1000 的反射数据 |
| 条件 | 纯 Codex、纯 Claude Code、Codex + CrystalPilot 环境、Claude Code + CrystalPilot 环境、CrystalPilot 纯工具、CrystalPilot 全功能 |
| 评价 | 独立程序复算 R1、本地 PLATON checkCIF、逐条命令审计、晶体学研究者的人工结构审核 |
| 干预 | 自动干预 0 次，人工科学干预 0 次 |

十二轮的事件流、Agent 的关键判断、交付结构的投影与复算结果汇总在 `运行事件记录.html`（离线页面，下载后用浏览器打开）。下图是 r05（CrystalPilot 纯工具，NU-1000）运行中的工作台：中栏为 Agent 的判断与逐条工具行，右栏为节点 n0023 的结构卡与框架视图。
---

## 2　任务

单晶 X 射线衍射结构解析从一颗晶体的衍射图像出发，得到一个可以发表和存档的化学结构。链条上的每个环节都有参数选择，前一步的错误会在两三步之后以变差的统计量出现。

| 环节 | 做什么 | 输出 |
|:---:|---|---|
| 数据还原 | 找衍射点、指标化、积分、缩放合并 | 反射数据（HKL） |
| 空间群判定 | 由对称性与系统消光确定空间群 | 空间群 |
| 结构求解 | 用直接法、电荷翻转或 Patterson 方法恢复相位 | 初始原子模型 |
| 精修 | 最小二乘调整坐标、位移参数、占有率；处理无序、溶剂、氢原子 | 收敛的模型 |
| 校验 | R1、wR2、GooF、残余电子密度；checkCIF 的 A/B/C 级警报 | 校验报告 |
| 交付 | 模型、反射数据、精修记录写成 CIF | CIF 与配套文件 |

一个结构的质量由 R1（小分子发表水平 0.05 以下，多孔框架 0.10 以下）、wR2、GooF、残峰和 checkCIF 的 A 级警报数衡量；结构是否正确，最终由晶体学研究者打开 CIF 检查决定，因为有一类结构错误不反映在任何指标或警报上。

---

## 3　两个案例

| 案例 | 输入 | 化学与对称性 | 难点 | 预算 |
|:---:|---|---|---|:---:|
| 丙氨酸 | 646 张原始衍射图像（Rigaku HyPix-Arc，Mo Kα）及采集元数据，110 MB；化学式 C₃H₇NO₂ | L-丙氨酸，P2₁2₁2₁，晶胞 5.79 × 5.97 × 12.30 Å，6 个非氢原子 | 从图像开始的完整链条；采集中存在探测器阴影 | 120 分钟 |
| NU-1000 | `start.hkl`（337 815 条反射，波长 0.68883 Å）、`start.ins`（只有晶胞、P6/mmm 对称操作、SFAC C H N O 与四个占位原子）、一张合成条件截图 | Zr₆ 节点 + TBAPy 配体，P6/mmm，a = 39.19 Å，c = 16.61 Å，V = 22 093 Å³ | 大晶胞高对称框架；孔道溶剂散射；弱高角数据；金属种类只在截图中 | 180 分钟 |

NU-1000 的任务范围句："只解析出临近发表级的框架结构，孔道内部的溶剂分子及客体无需处理。"输入文件的公开范围见 `inputs/`：NU-1000 的反射数据与起始文件在仓库内；丙氨酸原始图像作为 Release 附件提供，仓库内保留其哈希清单。

---

# 丙氨酸结构交付索引

**请先阅读 [REPORT_zh.md](REPORT_zh.md)。最终推荐模型是本目录的 `alanine.cif`，不是任何 `solution*` 或失败重跑目录中的模型。**

## 最终结构与反射

| 文件 | 用途 |
|---|---|
| `alanine.cif` | 最终候选结构：晶胞、对称、坐标、ADP、统计和限制 |
| `alanine.fcf` | 657个允许反射的Fo²、σ、Fc²及相位，观测值已除以精修比例因子 |
| `observed.hkl` | h k l I σ通用文本，含结尾全零记录；无软件调用含义 |
| `alanine_molecule.xyz` | 一个完整非对称单元分子的笛卡尔坐标，Å；不包含晶胞周期信息 |
| `refined_model.json` | 不舍入的完整模型、协方差参数化说明和统计 |
| `refinement_covariance.npy` | 57参数协方差；顺序见 `refine.py` |
| `refinement_reflections.csv` | 全部精修反射、权重及残差；包括弱/负反射 |
| `bond_geometry.json` | 键长与条件su |
| `difference_density.npy` / `difference_statistics.json` | 有限实测反射集上的差值Fourier |

## 可审计的数据还原

- `frame_metadata.json`：616帧角度、计数诊断、SHA-256。
- `peaks.npy`、`indexed_peaks.npy`、`calibration_centroids.csv`、`geometry.json`：观测峰及几何校准。
- `integrated_run*.npy`、`profiles_run*.npy`：未合并积分和逐帧摇摆记录。
- `unmerged_integrated.csv`：所有几何候选及原始净计数；包含后来未采用的观测。
- `static_masks.npy`、`mask_settings.json`、`pixel_audit_run*.npz`：从原始背景建立的遮挡掩膜及依据。
- `observation_flags.csv`：每个原始积分行的排除理由位标记。
- `masked_observations.csv`、`rejected_observations.csv`：遮挡和仅基于对称等价的异常观测，分别保存。
- `scaled_observations.csv`、`merged_all.csv`、`merging_statistics.json`：比例校正、合并、系统消光和完整度。
- 所有NPY列布局见对应的自编Python文件；CSV文件首行给出列名。

## 检验与重现

- `validation.json`：结构、对称、CIF/FCF读回、接触、收敛及五折条件预测。
- `geometry_validation.json`：晶胞su、几何雅可比秩及留出峰检验。
- `algorithm_tests.json`：压缩、孔径、几何逆变换、输入哈希自测。
- `sensitivity_summary.json`、`sensitivity/`：更宽角窗、更大孔径的独立重积分及结果。
- **`reproduction_verified/`**：已成功执行的全新原始帧→结构流程。`logs/`为每一步stdout/stderr；`run_provenance.json`为解释器、包版本、代码哈希和运行时间。
- `reproducibility_comparison.json`：主模型和独立重求解的一致性检验，允许合法的对称/原点/手性等价变化。
- `MANIFEST.sha256`、`delivery_manifest.json`：本交付文件校验清单（不含清单自身与Python缓存）。

在任务根目录运行：

```powershell
& "H:\CrystalPilot-campaigns\scxrd-agent-eval-20260921\toolbox\pyplain\Scripts\python.exe" "deliverables\run_pipeline.py" --output "deliverables\rerun_new"
```

输出子目录必须尚不存在；驱动程序拒绝覆盖既有结果。`inputs/`应保留在任务根目录，脚本保留在 `deliverables/`。重跑不读取主模型坐标作为起点，而是重新进行分子全局搜索。约需1–2分钟，不安装、不联网。

## 自编主程序

1. `raw_frames.py`：TY6解码与峰提取。
2. `geometry_probe.py`、`geometry.py`：几何约定确认与晶格/模块校准。
3. `audit_pixels.py`、`integrate.py`：原始背景掩膜、Ewald预测、计数积分。
4. `merge.py`：期望计数方差、等价比例校正、合并和消光。
5. `search_molecule.py`：理想连接模板的多起点直接空间求解。
6. `refine.py`：C/N指认比较、F²全矩阵精修、骑乘氢、ADP和差值图。
7. `export_structure.py`、`validate_geometry.py`、`validate_model.py`、`test_algorithms.py`：导出与自检。
8. `run_pipeline.py`、`run_sensitivity.py`、`compare_reproduction.py`：复现与敏感性驱动。

`solve.py`中的显式散射因子和对称常数被主流程复用；该文件的旧电荷翻转入口不属于已验证主流程。所有程序均为本轮自行编写；没有使用晶体学程序库。

## 保留但未采用的探索结果

- `solution.json`、`solution_density.npy`、`solution_trials.json`：早期**未收敛的电荷翻转**，不是最终结构。
- `reproduction/`：首次完整重现暴露的**C/N指认局部极小值**，R1约8%，不是最终结构。该问题已在当前代码和 `reproduction_verified/` 中解决。
- `baseline_before_pixel_mask.*`、`history/`：背景遮挡与计数权重改进前的检查点。
- `decode_probe.py`、`decode_rows.py`、`probe_inputs.py`和各 `audit_*.py`：格式探索/诊断代码；其中中间假设不等同于最终算法。
- `molecular_solution.json`：求解初值，不是最终精修坐标；主目录初值来自早期较小的强反射子集，而完整重现会重新搜索最终数据。

绝对构型未知；尚有显著强度残差、高分辨壳不完整、缺失实验信息及未做独立标准验证等限制。详见报告，不应只凭R因子认定已经可以直接投稿。

File: runs/r12_P1N_alanine/artifacts/deliverables/reproduction_verified/refinement_reflections.csv (part 1 of 2)
h,k,l,Fo2,sigmaFo2,kFc2,Fc_real,Fc_imag,weight,weighted_residual
0,0,2,270.9102787,6.858414335,297.1944833,-13.70324879,1.776356839e-15,0.008842437528,2.47161509
0,0,4,7440.055689,150.6335801,7928.672242,-70.77883397,2.220446049e-14,1.379130368e-05,1.814557925
0,0,6,132.6675324,4.171307369,131.0378717,9.099165964,-3.552713679e-15,0.03008386306,-0.2826597661
0,0,8,48.63106012,2.556279799,60.45645817,-6.180512958,1.776356839e-15,0.1154328075,4.017726759
0,0,10,6.914173339,1.620954812,3.175687835,-1.416517922,-1.776356839e-15,0.3744589466,-2.287693333
0,0,12,229.8200093,9.03635678,219.9842637,11.78959751,-7.105427358e-15,0.007740461889,-0.8653478548
0,0,14,81.7289553,6.861775364,63.81438983,6.349835603,-5.329070518e-15,0.01883394487,-2.458538003
0,0,16,25.34355136,5.184454488,19.9592635,-3.551202411,3.108624469e-15,0.03642106991,-1.02755392
0,1,1,400.71124,12.4474663,428.4097522,1.065814104e-14,16.45253583,0.003339433751,1.600637026
0,1,2,7638.145313,217.4582017,8388.628722,2.176037128e-14,72.80289638,1.002052133e-05,2.375670768
0,1,3,111.2519044,6.775098859,142.6523573,1.421085472e-14,-9.493856158,0.01753117195,4.157587393
0,1,4,2398.739897,43.69387148,2329.849433,-1.776356839e-14,-38.36781778,0.0001410892504,-0.8182877978
0,1,5,432.0660606,7.191976801,421.0132601,-1.909583602e-14,-16.30989099,0.004550884517,-0.7456246175
0,1,6,73.80742734,2.962851615,73.28396594,-8.881784197e-15,-6.804679161,0.07309261678,-0.1415211727
0,1,7,23.21772315,3.445998444,26.66648682,5.329070518e-15,4.104743962,0.08090574516,0.9809641053
0,1,8,494.5146461,8.61256104,466.9701894,1.154631946e-14,17.17701716,0.003398280484,-1.605697834
0,1,9,4.065547011,0.9374039948,3.602225896,3.552713679e-15,-1.508650507,1.119066362,-0.4901285637
0,1,10,48.6978098,1.925622595,48.93352184,-2.109423747e-14,-5.56040478,0.1711639601,0.09751870624
0,1,11,100.7374109,3.131607897,101.2686648,-2.531308496e-14,-7.99909239,0.05279777694,0.1220702699
0,1,12,37.2326233,2.963100395,35.62966223,8.881784197e-16,-4.744702904,0.09972470632,-0.5062025833
0,1,13,59.38544919,3.169131209,53.24230779,0,5.800048257,0.075658068,-1.68973319
0,1,14,4.155917503,1.655189567,3.003365867,1.976196984e-14,1.377549747,0.362950455,-0.6943589922
0,1,15,79.52856048,4.967642545,77.33727122,1.82076576e-14,6.990328628,0.03292746372,-0.3976297305
0,1,16,17.25522744,3.245585403,25.01026095,1.443289932e-15,3.975230195,0.09257722142,2.359585666
0,2,0,48.79501792,4.359415714,64.62243224,-6.389911172,1.776356839e-15,0.04728721797,3.441770067
0,2,1,57.29628533,4.782496828,74.94566706,-6.88139418,-3.552713679e-15,0.03871938905,3.472911725
0,2,2,2442.696618,71.36931942,2321.226566,-38.29675154,9.769962617e-15,9.556876456e-05,-1.187482459
0,2,3,963.0848738,29.75161582,1008.212875,-25.23941535,1.243449788e-14,0.0005814163506,1.088152393
0,2,4,68.25792188,3.927813073,66.80517878,6.49693073,1.776356839e-15,0.05096594468,-0.3279660291
0,2,5,142.6848579,3.928522507,144.9572388,9.570246523,-1.687538997e-14,0.02962404637,0.3911139778
0,2,6,2775.378191,50.88310916,2616.161543,40.65701123,-2.858824288e-14,0.000105025,-1.631679366
0,2,7,301.6516327,7.179444965,309.2191038,13.97771978,-1.687538997e-14,0.007494074056,0.655103267
0,2,8,1.950580478,1.399863933,3.191885654,-1.420125852,1.887379142e-15,0.5094131089,0.8859590006
0,2,9,285.1788781,6.921122463,287.7002219,-13.48258818,4.152234112e-14,0.008257895436,0.2291219898
0,2,10,277.2655885,8.432141733,250.584433,-12.58288464,1.687538997e-14,0.007128112127,-2.252640544
0,2,11,4.98907464,1.640174902,1.912624922,1.099304679,4.218847494e-15,0.3686533348,-1.867922721
0,2,12,35.0922734,4.099674586,31.3638533,-4.451617879,-4.218847494e-15,0.0558171127,-0.8808633151
0,2,13,170.4007831,14.26295845,179.8210378,10.65917079,-6.439293543e-15,0.004356069135,0.6217417404
0,2,14,6.760631715,3.145703156,6.640742892,-2.048384609,-6.106226635e-16,0.1006382086,-0.03803296158
0,3,1,35.08546633,4.422352895,33.14767561,1.776356839e-15,-4.576460424,0.04839077427,-0.426273327
0,3,2,0.6477023871,1.420165595,2.316343976,-4.440892099e-16,-1.209775255,0.4957248971,1.174852727
0,3,3,64.31230509,4.640299245,62.78522019,0,6.298423835,0.03959636666,-0.3038721159
0,3,4,624.4824341,39.64770893,585.7385384,-1.243449788e-14,-19.23778517,0.000520042083,-0.8835325039
0,3,5,221.6933526,5.391948679,236.5887367,-7.105427358e-15,-12.22644515,0.0136414,1.7397273
0,3,6,58.27482799,2.321236755,58.6379843,3.552713679e-15,6.086851234,0.1184202722,0.1249702452
0,3,7,295.0010787,6.935742922,286.1754308,1.154631946e-14,13.44681233,0.007909665129,-0.7849204455
0,3,8,88.86412744,3.394593881,82.54076611,3.5971226e-14,7.221666337,0.05367566255,-1.4649969
0,3,9,99.76039887,7.529204538,112.4945092,6.217248938e-15,8.43080091,0.0152332567,1.571683123
0,3,10,29.70438398,2.58429277,32.05441813,2.442490654e-15,-4.50035859,0.1338207172,0.8596780736
0,3,11,240.1579969,10.22852051,246.4809328,-2.509104036e-14,-12.47943248,0.00638851462,0.5053807841
0,3,12,14.01947752,1.97486321,12.50163058,-8.659739592e-15,2.810518846,0.2452798426,-0.7517248493
0,3,13,2.240190196,3.742432691,0.6778299312,0,0.6544305159,0.07137596197,-0.4174045436
0,3,14,4.831882188,3.027169699,3.464196214,-4.440892099e-16,1.479464036,0.1088759038,-0.4512864351
0,3,15,20.8539399,6.252530121,27.09512474,3.552713679e-15,4.137602336,0.02532573258,0.9932259394
0,4,0,542.5660626,19.26966499,497.483483,17.72933737,-6.827871601e-15,0.001571684215,-1.787275098
0,4,1,410.1590062,12.872642,422.0532369,16.33002271,-6.217248938e-15,0.003153457178,0.667928271
0,4,2,33.68185233,2.484083483,33.61456708,4.608577893,-3.996802889e-15,0.1390493517,-0.02509021438
0,4,3,0.7292628843,1.334386676,0.494601057,0.559024306,-8.881784197e-16,0.5614613674,-0.1758338104
0,4,4,39.55620192,2.77964263,45.41340775,-5.356674005,5.329070518e-15,0.1094734258,1.93796014
0,4,5,17.80587987,2.157357041,19.08649425,-3.472691899,5.773159728e-15,0.2024482544,0.5762028361
0,4,6,124.2165715,3.904696176,124.9319347,-8.884641405,3.552713679e-15,0.03432482512,0.1325350509
0,4,7,99.17247441,4.517539275,105.4824575,8.163817558,3.441691376e-15,0.03417655693,1.16652043
0,4,8,160.5000803,6.956236655,148.9925053,-9.702538674,8.215650382e-15,0.01397165609,-1.360215621
0,4,9,99.62345774,5.485785863,97.57988003,-7.852054602,-1.33226763e-15,0.02562381397,-0.3271244789
0,4,10,74.34415848,4.972749613,73.58649891,6.818710331,-1.776356839e-15,0.03366710086,-0.1390199005
0,4,11,10.69769204,2.147442935,15.22283978,-3.101351631,-2.153832668e-14,0.2121112237,2.084080969
0,4,12,198.3305874,18.36737959,194.7614482,11.09314446,-1.33226763e-14,0.002682675783,-0.1848619708
0,4,13,53.51012846,6.111401713,39.18817431,4.976003608,9.103828802e-15,0.02504619058,-2.26659079
0,4,14,6.586890355,4.416054018,5.527974234,-1.868900482,-2.220446049e-16,0.05117554972,-0.2395481484
0,5,1,36.16397806,3.419490187,41.43044195,-2.664535259e-15,-5.116381902,0.07770030037,1.468014888
0,5,2,81.54091167,4.319949901,71.41263518,4.773959006e-15,6.717237451,0.040574543,-2.040151255
0,5,3,242.3991708,8.144621362,255.8328966,7.993605777e-15,12.71397535,0.008388102093,1.230349032
0,5,4,50.88273716,5.080922612,59.76318363,4.996003611e-15,6.144973769,0.03552912538,1.673890556
0,5,5,78.2875782,6.163102589,77.48963644,-2.664535259e-15,-6.997211202,0.02298856708,-0.1209837794
0,5,6,-2.691188631,2.40627201,0.6584452995,-1.110223025e-14,0.6450049118,0.172707247,1.392042926
0,5,7,14.71980344,2.345555108,13.67321992,-3.552713679e-15,-2.939263832,0.1755422552,-0.4384950815
0,5,8,13.37577856,2.265402268,17.38637448,-7.771561172e-16,-3.314421105,0.1889263558,1.743231968
0,5,9,27.95639075,12.0640767,24.49043636,8.881784197e-16,3.933701784,0.006837824226,-0.2866037111
0,5,10,49.0020012,5.566257453,49.56548493,-9.769962617e-15,-5.596195151,0.03017110164,0.0978761707
0,5,11,20.62434791,5.307561555,19.09141576,-1.254552018e-14,-3.473139592,0.03502254417,-0.2868776915
0,5,12,4.964790469,3.519511563,0.2267009757,2.220446049e-16,-0.3784686105,0.08058572363,-1.345031064
0,6,0,81.7086787,9.591199611,85.86226609,-7.365535791,3.330669074e-15,0.01020410378,0.4195761423
0,6,1,76.48579646,6.54750979,74.22790326,6.848362927,-3.108624469e-15,0.02077492386,-0.3254416376
0,6,2,13.0598669,5.952670906,5.769452767,-1.909283776,-4.440892099e-16,0.02809952118,-1.22208569
0,6,3,15.39866751,3.715534857,20.50706118,-3.599605316,1.110223025e-15,0.07133376711,1.364369296
0,6,4,5.010967668,2.930535057,8.435466471,2.30864801,5.551115123e-16,0.1161354597,1.167023067
0,6,5,60.37020463,6.030600657,63.70407715,-6.344344911,4.884981308e-15,0.02522179432,0.529464663
0,6,6,71.49415244,6.73498888,65.27580972,6.422133141,-4.440892099e-15,0.02001587352,-0.8797553731
0,6,7,60.61069681,4.123960234,57.49778489,6.027382155,3.108624469e-15,0.04922873605,-0.6906788775
0,6,8,29.55419158,3.921884325,21.32245238,3.670470582,-5.107025913e-15,0.06185331635,-2.047260453
0,6,9,1.827866277,1.949980839,1.765479637,-1.056171702,4.773959006e-15,0.2627822367,-0.03198082039
0,6,10,52.04151547,8.395283877,54.74783925,-5.881480518,7.105427358e-15,0.01371398251,0.3169286857
0,6,11,2.515205519,3.086089477,0.04898029522,0.1759194547,3.996802889e-15,0.1049357375,-0.7989037223
0,7,1,5.174483202,2.915458233,0.3882300231,2.220446049e-16,-0.4952765091,0.1173158904,-1.639359072
0,7,2,51.38148942,5.92505011,57.05893792,-2.886579864e-15,-6.004336355,0.02667928026,0.9273427003
0,7,3,12.76512442,3.846985205,12.13030501,1.33226763e-15,2.768464964,0.06690776332,-0.1642057849
0,7,4,13.60154346,4.652928016,11.00788252,-5.773159728e-15,-2.637272851,0.04583741096,-0.5552943343
0,7,5,46.7541006,5.799074296,37.51012743,-4.440892099e-15,-4.868301209,0.02809255958,-1.549367107
0,7,7,1.539506001,2.549875569,3.77589393,8.881784197e-16,1.544589449,0.1537515733,0.8769138383
0,7,8,23.87174428,6.122990945,27.52491509,1.376676551e-14,4.17028912,0.02631309427,0.5925922129
1,0,1,1088.747741,20.24107049,1117.941744,-2.664535259e-15,-26.5774162,0.0006772611008,0.7597517458
1,0,2,160.9181097,8.192611561,261.8893237,12.86358641,3.552713679e-15,0.01105900374,10.6183144
1,0,3,1003.959826,16.22485369,969.524453,-8.881784197e-15,-24.75041895,0.0008544177461,-1.006560583
1,0,4,123.1984553,3.341980684,121.4417079,8.759657068,-2.664535259e-15,0.04027563299,-0.352557941
1,0,5,1.214866701,0.9985785055,0.3705299194,-3.552713679e-15,-0.4838545307,1.001514949,-0.8449761028
1,0,6,635.9391914,13.21814385,585.5767278,-19.23512776,7.105427358e-15,0.001856334154,-2.169876642
1,0,7,40.55354755,1.983972346,41.42683103,2.220446049e-15,5.116158935,0.1846286505,0.3752362542
1,0,8,64.49998538,2.111116148,65.14760527,6.415823371,-1.776356839e-15,0.1219358334,0.2261444065
1,0,9,30.38839597,1.586341658,37.99855074,5.329070518e-15,4.899894029,0.2987224532,4.159368736
1,0,10,149.1185681,4.139781237,140.1336714,9.409670614,-1.421085472e-14,0.02691753717,-1.47411292
1,0,11,82.37802285,3.131471955,79.27971172,1.865174681e-14,7.077570469,0.06283916897,-0.7766766388
1,0,12,74.8151231,3.633862552,72.12451431,-6.750634924,6.217248938e-15,0.05481695967,-0.6299528265
1,0,13,18.75754188,2.058342819,16.65680498,5.773159728e-15,-3.24413577,0.2196143747,-0.9844690007
1,0,14,36.76989493,3.342879519,31.58188708,4.467064356,-1.243449788e-14,0.08069939821,-1.473790567
1,0,15,69.57297376,4.555671544,79.1208374,-9.769962617e-15,-7.070475286,0.0398239748,1.905366434
1,0,16,1.441004865,1.732301377,2.292369479,-1.203498296,-5.329070518e-15,0.3330295098,0.4913115275
1,1,0,100.4418117,5.104371313,74.54834639,8.881784197e-16,6.863129258,0.02846220828,-4.368420851
1,1,1,194.1459398,3.716227181,204.6625915,-11.12141369,-2.372327728,0.02094954842,1.522175849
1,1,2,157.1443291,3.294309345,144.8733436,3.534688311,-8.890589901,0.03023214033,-2.133604349
1,1,3,1524.152466,18.19747749,1466.914928,12.05788342,-27.95462973,0.0004129015463,-1.163065555
1,1,4,215.6886266,3.329666962,204.4488,10.6528448,3.961766917,0.0188835632,-1.544548615
1,1,5,589.0763974,7.195849452,578.7693581,0.24496346,-19.12142704,0.002746572509,-0.5401687628
1,1,6,23.73215555,2.664861921,30.43327013,2.335565445,3.711341694,0.1314339766,2.429410295
1,1,7,418.8147792,5.401883547,416.1890145,-5.781650414,15.15047579,0.005346290368,-0.1919915326
1,1,8,281.5384245,3.88866661,267.6389831,-6.306429796,-11.37249563,0.01156614591,-1.494829567
1,1,9,279.0081858,4.073382101,278.0942777,4.096248649,12.6068046,0.01154022106,-0.09817696156
1,1,10,148.3303272,2.736337111,141.2035574,-4.556123244,8.274033939,0.03664448214,-1.364259617
1,1,11,15.37515615,1.009216422,16.96594106,2.071043728,2.535846794,0.8121671277,1.433620382
1,1,12,3.657140347,0.8559073489,3.633399867,-0.04248415741,-1.514568709,1.342976625,-0.02751209945
1,1,13,126.4147232,3.677884235,125.3625903,-4.912924136,-7.421060186,0.03583016242,-0.1991567261
1,1,14,22.03939639,1.882035995,17.72174553,1.624181775,-2.925631777,0.2513054704,-2.164454659
1,1,15,58.52411875,3.974127065,60.63346707,0.4655002195,-6.172024877,0.05297662081,0.4855013332
1,1,16,39.05585438,6.9037446,46.32448063,2.115713867,4.979293373,0.02039379884,1.03800968
1,2,0,2.49876803,0.9260079231,1.763988474,-8.881784197e-16,1.055725575,1.158600697,-0.7909043373
1,2,1,90.24906566,2.500597714,93.16534162,5.59237727,-5.252694639,0.07361930638,0.7912695965
1,2,2,401.9740742,6.733007292,432.9259211,-16.2385889,-3.138097648,0.005242237837,2.241015854
1,2,3,706.4663833,10.50697941,661.702072,-16.7520788,11.7242035,0.001787048534,-1.892343974
1,2,4,225.7384101,3.812118308,229.2597586,12.03138109,0.3179570935,0.01655785594,0.4531177314
1,2,5,562.132485,8.732980481,538.9417391,6.044338842,17.43531787,0.002772705378,-1.221143154
1,2,6,20.46500017,2.083747523,22.23551055,-0.4721256741,3.718381004,0.2119120714,0.815035125
1,2,7,129.6273252,3.054520524,127.4338306,4.715747197,-7.634093027,0.04089475309,-0.4435783839
1,2,8,4.178514643,0.9436196022,4.568242844,-0.4333263874,1.642748202,1.103592045,0.4094172278
1,2,9,313.8961947,4.969671538,308.5200852,-1.180013812,-13.91195711,0.008820257553,-0.5049039118
1,2,10,9.293801096,1.101887956,11.89862025,-2.369448236,-1.379755729,0.7740571147,2.291733328
1,2,11,9.531738091,1.49400404,8.832474922,-0.8276021377,2.212639986,0.4321863529,-0.4597017732
1,2,12,31.88522662,2.069642465,31.06737601,-4.43024389,-0.05014907794,0.1923661108,-0.3587056926
1,2,13,75.31224123,3.771006673,73.91146572,-4.908737542,4.75441195,0.05174582218,-0.3186443231
1,2,14,55.12244974,4.947335185,51.43373831,5.590639805,-1.114711553,0.03675016599,-0.7071382571
1,2,15,11.41776643,3.673573595,14.10393418,2.979796475,0.1795183832,0.07346204379,0.7280557476
1,3,0,311.761547,9.440074226,303.2108165,3.552713679e-15,13.84125647,0.005662811171,-0.6434565937
1,3,1,451.9491564,10.98273363,426.711526,-3.921482036,15.94474548,0.003284582746,-1.446400888
1,3,2,67.95017322,2.498998816,63.2995978,-4.699283027,-4.232243566,0.09614923727,-1.442047656
1,3,3,560.0620391,9.512059389,535.3632484,11.96815399,13.96519251,0.002682534303,-1.279229105
1,3,4,116.7278201,3.629348779,109.2470019,-5.555280638,-6.177811881,0.03931587522,-1.48331394
1,3,5,32.17641828,1.649279496,30.44834803,-1.598369033,4.084564402,0.2738291192,-0.9042764247
1,3,6,70.53392079,2.067206902,63.56104023,-1.904247156,6.044350985,0.1142742874,-2.35714602
1,3,7,200.7930111,3.747541912,194.3261962,-10.88225051,-2.087934074,0.01986881797,-0.9115415011
1,3,8,50.85359158,1.679531496,51.82056928,3.998190177,4.093497945,0.1942386846,0.426171423
1,3,9,422.4908209,8.807288274,414.0742848,2.732902163,-15.94237985,0.004197853727,-0.5453144974
1,3,10,36.06671887,2.767494375,38.09057937,4.886203909,-0.438315101,0.1132534575,0.6810928339
1,3,11,54.76916098,2.638007409,55.17932474,5.438759675,2.298768274,0.1035327659,0.1319763735
1,3,12,60.31884786,3.174662145,57.72550986,-1.064258669,-5.944793908,0.07488949977,-0.7096914777
1,3,13,76.97053362,4.985688936,79.16990935,-1.921701727,6.806591571,0.03312452636,0.4002895648
1,3,14,29.49768342,3.045762085,26.64496985,-3.327649775,2.400432193,0.09940586433,-0.8994233761
1,3,15,3.706045682,3.151298242,1.105392641,-0.5183514547,-0.6555469551,0.1005728437,-0.8247508673
1,4,0,5.743880203,2.431839174,5.021518331,0,-1.781232856,0.1682500479,-0.2963005198
1,4,1,173.2524459,4.819217116,165.1864943,1.888023992,-10.04024969,0.01990460811,-1.137974229
1,4,2,38.00866839,1.881973392,38.24872655,-4.674408574,1.522148738,0.2065255108,0.1090946199
1,4,3,169.1466738,4.199186029,175.9424785,2.107110613,-10.33089456,0.02305066261,1.031769302
1,4,4,23.59047571,1.581521756,22.25069797,-0.2970358085,3.737730016,0.3331034306,-0.7732542374
1,4,5,61.9172098,2.074317425,61.37771354,5.46779844,2.980604905,0.1289796749,-0.1937532855
1,4,6,41.71075284,1.588298339,36.67114192,2.55432653,-4.079910414,0.2445884904,-2.492384353
1,4,7,317.4559991,7.534123835,316.4458636,-13.98982137,2.056136181,0.00678133901,-0.08318353247
1,4,8,48.69113281,2.300416027,47.47351002,-0.174193246,-5.474053873,0.1346682064,-0.4468330715
1,4,9,4.117621419,0.9781219345,4.243484999,-0.3827662797,1.592070588,1.028825801,0.1276647511
1,4,10,32.25679726,2.429358769,29.73571337,-3.470181553,2.597310076,0.1462365675,-0.964084921
1,4,11,264.4262867,8.454549117,271.9071866,12.54143921,3.809702487,0.007440003677,0.645268438
1,4,12,42.70354505,2.949913948,47.82190815,2.804073227,4.727886833,0.09668163694,1.591486975
1,4,13,32.18512498,3.417552475,36.70047745,-4.538510718,-1.60956789,0.07928982348,1.27145321
1,4,14,36.96113363,6.963145123,36.29787849,4.006939732,-2.622755162,0.02011469283,-0.0940670078
1,5,0,17.38403802,3.844724298,15.02758067,-3.996802889e-15,-3.081397352,0.06642801636,-0.60734467
1,5,1,147.6552801,4.174638399,144.0690332,-4.845709161,-8.218729728,0.02699093262,-0.5891815447
1,5,2,99.27588401,3.396537249,96.1140404,7.530916165,2.003469174,0.04900376254,-0.6999307888
1,5,3,395.8263148,11.43940254,401.8348144,1.542849077,-15.85920784,0.003678221059,0.3644055246
1,5,4,9.783694072,2.029844721,9.423153581,1.602373356,1.840194113,0.23773195,-0.1757914798
1,5,5,38.27382677,4.206420531,52.43482197,2.243676573,5.300591881,0.05259733277,3.24769799
1,5,6,67.91298614,3.367773715,70.66267081,-4.632277607,-4.815540105,0.06454587796,0.6985816115
1,5,7,153.1931565,5.244178491,153.088235,2.202485706,9.585204988,0.0205665099,-0.01504682063
1,5,8,0.04608793675,0.9009045972,0.08968485565,0.1064118643,0.2129387079,1.232086988,0.04839232443
1,5,9,66.15630448,3.433082545,73.19675129,1.71164908,-6.581702691,0.06359281582,1.775432843
1,5,10,10.73658661,2.546224732,13.62584896,2.596502539,1.366570751,0.1518140124,1.125752465
1,5,11,56.18481166,5.349134728,55.60984563,-3.038113783,5.089825818,0.03179215349,-0.1025184809
1,5,12,16.90595625,3.511949283,18.13680473,-3.112218219,-1.331779272,0.07942169576,0.3468759368
1,5,13,7.951641762,4.633164443,19.31461981,-2.491033256,2.449179647,0.04646166864,2.44928639
1,6,0,29.575964,7.325599021,30.28615864,-5.107025913e-15,-4.374468238,0.01836491137,0.09624358912
1,6,1,136.2281844,6.126535175,124.2835493,-8.026938679,3.75438853,0.01843768645,-1.621907571
1,6,2,97.43558244,5.278192119,99.52179799,7.848644663,-1.131599617,0.02746978389,0.3457695938
1,6,3,65.89580981,4.295786234,67.88899703,3.654085366,5.435307493,0.04471909653,0.4214971135
1,6,4,70.42145376,4.730295998,64.55111046,-5.463994297,3.306155961,0.03725926333,-1.133132333
1,6,5,108.1221301,5.64498954,111.3438647,8.364883462,-0.6165279674,0.02359199304,0.4948482934
1,6,6,12.08792066,2.425662531,14.22474527,-2.541184065,1.590638417,0.1662415107,0.8712416234
1,6,7,53.08853785,3.235166672,52.07943016,-4.326913894,-3.766115324,0.07690617552,-0.27984537
1,6,8,49.33167452,3.533009175,49.06841159,5.330071517,-1.610486736,0.06815514536,-0.06872884543
1,6,9,2.601935837,1.452072835,0.699638527,0.6260223949,0.2239526287,0.4729007574,-1.30816763
1,6,10,0.2051170517,1.765984946,1.12370977,-0.08018960566,0.8387926695,0.3206422393,0.5201557035
1,6,11,15.9076145,4.934062987,15.05454098,3.083356943,-0.07038593035,0.04069552802,-0.172091653
1,7,0,155.4097594,11.20056881,151.4464155,-4.662936703e-15,-9.78211289,0.006793952933,-0.3266803565
1,7,1,50.55505389,4.225747638,49.55386181,5.26924698,1.882841598,0.04961012585,-0.222998824
1,7,2,14.45065703,2.888468582,15.32782204,-1.075758698,2.920180993,0.1172169403,0.3003146288
1,7,3,33.7603235,4.758681481,25.57213423,-2.887631195,2.796257243,0.04224608415,-1.682988322
1,7,4,57.41983294,4.616116266,53.47485379,0.1826343939,5.809830984,0.04119318046,-0.8006770391
1,7,5,49.25920842,4.350001124,47.02252095,-4.327517931,3.31409795,0.04737914573,-0.4868541975
1,7,7,16.43148089,3.756710445,13.93793005,1.081374325,-2.763540409,0.06965792869,-0.6581175994
1,7,8,2.614528828,2.107788818,0.1299004294,-0.2504909726,-0.1390338578,0.2247733555,-1.177968994
1,7,9,47.45496599,5.575163721,52.96695893,0.6542874673,-5.747911932,0.03020306098,0.9579307898
2,0,0,4360.744051,125.026193,4315.97546,-52.22069583,3.552713679e-15,3.053805418e-05,-0.2473968183
2,0,1,738.1507093,12.85402692,782.3447565,-8.881784197e-16,-22.23321456,0.001525306752,1.726006282
2,0,2,264.8461816,6.007787672,229.6269716,12.04521677,1.776356839e-15,0.01007834272,-3.535689927
2,0,3,74.60827079,2.181759811,94.3473376,7.105427358e-15,7.720901211,0.1023559207,6.315141727
2,0,4,239.533004,4.120642489,256.8304175,12.73873784,-3.108624469e-15,0.014573404,2.088149883
2,0,5,742.593066,11.86988937,748.8732417,5.329070518e-15,21.75240735,0.001569380041,0.2487916807
2,0,6,118.717674,3.213194483,123.1594192,-8.821389273,-3.552713679e-15,0.04346103461,0.9259844008
2,0,7,8.682502223,1.070568874,7.556217118,-8.881784197e-16,-2.185019843,0.8237469958,-1.022222091
2,0,8,121.2184134,3.391502649,129.4668586,9.044456541,-6.217248938e-15,0.04044194375,1.658777386
2,0,9,28.70024593,1.69647231,28.22387928,-1.421085472e-14,-4.222907066,0.2762925516,-0.2503951672
2,0,10,52.8075398,3.036659628,45.49338274,-5.361388599,3.552713679e-15,0.08524368456,-2.13547941
2,0,11,92.81915224,3.324835484,97.54660782,5.329070518e-15,7.850715815,0.05316777168,1.090063221
2,0,12,28.18507467,2.240882204,23.77611411,-3.875909333,2.220446049e-15,0.1743219681,-1.840824028
2,0,13,14.31570662,4.238986624,17.90616858,5.995204333e-15,-3.363601252,0.05508593841,0.8426955593
2,0,14,18.53462157,3.378587969,16.83908267,3.261837983,-3.996802889e-15,0.08529486182,-0.4951869512
2,0,15,156.7798436,8.739327598,170.762925,-7.993605777e-15,-10.38723515,0.01015251367,1.40893084
2,1,0,4744.967792,77.58918598,4675.279783,54.35092926,-7.105427358e-15,3.804693053e-05,-0.42985093
2,1,1,80.6026269,1.356322319,75.00342462,1.950439033,6.601959323,0.1300945793,-2.01955534
2,1,2,837.2668777,10.35529626,822.5979666,9.618242588,-20.66975525,0.001354744799,-0.5399165269
2,1,3,245.4032952,3.473013866,254.0210424,12.6576805,-0.5324413141,0.01509153205,1.058669533
2,1,4,1435.808389,16.68069658,1426.324811,-24.78400866,16.93990485,0.0004686833308,-0.2053108933
2,1,5,20.44454035,1.868240322,26.20463113,-4.00317407,0.7291789792,0.258631623,2.929342419
2,1,6,275.7761958,4.162768414,269.2297626,-11.48191648,-6.186713488,0.0116582863,-0.7068415935
2,1,7,191.8653042,3.485892779,192.1066892,-8.527624295,-6.975679035,0.02208357958,0.03587113367
2,1,8,9.969587373,0.6586870511,10.45799188,-0.5800767606,-2.504251737,1.910869274,0.6751420433
2,1,9,74.00037411,1.831395971,73.16506081,6.799084252,-0.03135194,0.1207370607,-0.2902483071
2,1,10,61.77365656,1.852036717,60.70373693,1.354836601,6.043128209,0.1456786006,-0.4083654908
2,1,11,108.5285366,3.121582425,111.1530392,2.674154796,7.942273428,0.04915242598,0.5818613225
2,1,12,109.1659636,3.426060394,102.9637523,6.593403068,-4.645808565,0.04451690476,-1.308606409
2,1,13,112.4679037,4.027226222,122.4474031,-8.794310637,-0.1647108257,0.03622836957,1.899473122
2,1,14,53.47340581,4.796172663,49.95626568,5.483966296,1.220829348,0.03909802906,-0.6954519105
2,1,15,22.17498822,2.468547922,23.96476761,2.27912463,-3.153959843,0.1529920829,0.7000579341
2,2,0,2.330247068,0.7340838184,3.587481477,1.505559781,-1.776356839e-15,1.839026012,1.704944298
2,2,1,427.5748719,6.311324602,396.2302993,-8.807819015,13.14442963,0.004893060637,-2.192565878
2,2,2,1486.153285,22.00157801,1443.682835,13.25351263,27.13888979,0.000404554333,-0.8542309245
2,2,3,148.8598444,3.28299053,135.4673798,5.427679574,-7.492252736,0.03255064782,-2.416241435
2,2,4,120.6252227,2.79354193,112.412037,-7.263585563,-4.273946603,0.04784854651,-1.796577751
2,2,5,7.14122246,0.9798882198,9.83145925,0.7415863674,-2.379484776,0.9939584465,2.682097873
2,2,6,360.5346546,5.557574725,351.2604527,-11.26136555,-9.753033102,0.006762543745,-0.7626610963
2,2,7,147.3506208,3.05939527,148.541578,-7.557433232,-6.061315553,0.03460101735,0.2215340957
2,2,8,174.3481245,4.125394109,175.9011281,8.576059287,6.131262326,0.02253449107,0.2331290132
2,2,9,141.7981061,3.073952811,141.2249583,7.289714376,-6.007618735,0.03630394148,-0.1092052559
2,2,10,5.759004314,1.266314844,4.059788729,-0.8504388586,1.357161039,0.6122188595,-1.329541306
2,2,11,69.59610814,3.787341591,66.68677859,0.08100823923,6.490665353,0.05346674993,-0.6727207313
2,2,12,68.01818711,3.954665218,67.78745615,-0.2225371428,-6.54073598,0.05049688076,-0.05184873268
2,2,13,72.6997582,4.22021513,67.11341399,-4.72177638,4.484383092,0.04431259949,-1.175956631
2,2,14,23.87609634,2.745796882,26.3673566,3.990193819,0.8592288302,0.1241856264,0.8779196456
2,2,15,22.21590045,5.209404017,27.19272072,2.133434117,-3.553853809,0.03625542141,0.9476292024
2,3,0,0.2642696257,1.016873515,0.08910493514,-0.23727613,1.776356839e-15,0.9670295162,-0.1722528559
2,3,1,259.7191767,5.860806809,232.7559053,-12.10731858,0.6906995199,0.01051992608,-2.765533532
2,3,2,335.417454,7.088187554,326.2708976,-13.77793157,4.039707661,0.006600800168,-0.7431147998
2,3,3,314.378693,5.777696526,312.3877504,-6.792978541,-12.29773015,0.008174453063,-0.1800064597
2,3,4,93.95715778,2.308593325,95.26495237,-2.699957832,7.273398649,0.07533095211,0.3589436441
2,3,5,370.8402079,7.482960589,359.7780114,5.897797252,13.87579623,0.005562820816,-0.8250664024
2,3,6,742.3228354,9.790078494,747.0725681,20.0270503,-8.422989153,0.001689804285,0.195248351
2,3,7,11.02118533,1.104815528,11.9339816,-2.057769103,1.818224356,0.7519151895,0.7915134225
2,3,8,98.83138714,2.816448675,97.37487827,7.832156794,0.4272626156,0.05979694661,-0.3561661475
2,3,9,63.07127319,3.019973415,62.86439018,-0.2474344789,-6.29753457,0.07873751403,-0.05805179771
2,3,10,267.7184044,6.615495501,266.715944,-11.89971707,5.18827865,0.00923611677,-0.09634116805
2,3,11,38.20850946,2.472213952,39.24384946,4.745062001,1.510025245,0.1346666589,0.3799382636
2,3,12,89.44764857,4.258278335,93.1871062,-6.118320293,-4.63091708,0.03947306922,0.7429491065
2,3,13,13.86569614,4.62862885,12.8860094,-1.005145337,-2.670498927,0.04630221953,-0.2108085067
2,3,14,9.496559409,3.898145476,10.22862606,2.542055375,-0.02824957844,0.06545914476,0.1872991408
2,3,15,8.28516331,3.665688758,6.952783275,-1.872006298,0.9426723573,0.07407926727,-0.3626406258
2,4,0,24.26033358,3.863662781,27.1327547,-4.14047451,0,0.06469310646,0.7305957036
2,4,1,297.201636,6.16895507,298.4644463,-13.71880066,0.6131460113,0.008506878052,0.116472459
2,4,2,5.15693486,1.066229938,5.781170131,-0.6787808143,1.786623807,0.8614890499,0.5793929203
2,4,3,107.2568998,3.206321082,101.647278,1.702672993,-7.83106674,0.04846338789,-1.234924676
2,4,4,230.0530673,5.24555544,222.7688267,-0.1773405248,-11.86265379,0.01330710516,-0.8402839649
2,4,5,175.7321885,4.128371143,164.6391418,9.572939925,3.519123629,0.02230297378,-1.65665557
2,4,6,29.55615566,1.510936634,26.23642785,3.270621624,-2.424918393,0.3258242557,-1.894934412
2,4,7,183.3523706,6.269037904,199.0016259,-7.221591932,8.578203374,0.01437667368,1.876389028
2,4,8,161.093249,6.83366427,167.9959881,4.381038017,9.324853981,0.01427451924,0.824711791
2,4,9,7.468275139,1.528968519,7.835002853,-0.3948968503,-2.189638293,0.4187705785,0.2373186188
2,4,10,48.07367864,3.234982695,41.16533235,-4.7658489,1.815638038,0.07971250088,-1.950461206
2,4,11,22.03382589,3.098022504,18.02870244,0.8908823126,-3.255389953,0.09965435911,-1.264340522
2,4,12,29.9622576,2.640134984,35.22458348,-3.622230539,-3.02253322,0.1285631944,1.886844313
2,4,13,-0.163896528,3.114434459,0.7476410228,0.6873045037,0.001086659452,0.1030959508,0.2926815648
2,4,14,-0.6457495757,2.917419091,11.32200454,2.662705307,0.2523549995,0.1174903936,4.102171729
2,5,0,338.9056437,14.40551545,328.6785513,14.41082529,-5.329070518e-15,0.003216569634,-0.5800276003
2,5,1,181.6190325,4.750067142,178.8141352,-1.713696956,10.49023186,0.01913873271,-0.3880373764
2,5,2,6.770566724,1.258581674,7.746776181,0.4868418537,-2.15817037,0.6152769524,0.765734711
2,5,3,267.604172,8.763195474,267.6784464,2.014080005,-12.84807884,0.007079927286,0.006249626022
2,5,4,86.44544623,4.539067113,90.19313191,-7.231655787,-2.165798108,0.03659161689,0.7168923728
2,5,5,47.2502087,3.603945791,51.69649201,5.703447433,0.3667978397,0.06667667145,1.148111554
2,5,6,4.681562772,1.486759033,5.941814639,-1.572314693,1.132296769,0.4483947526,0.8438934388
2,5,7,13.22310468,3.192884675,15.31679839,-2.255449972,2.142590504,0.09660082939,0.6507341166
2,5,8,23.42631885,3.486091687,17.4857702,-3.171035972,0.9963534539,0.07907170813,-1.670463989
2,5,9,23.12784917,3.047258404,27.29641204,-3.675105912,-1.934045184,0.1023835772,1.333833146
2,5,10,2.033087687,1.377205938,0.0755534519,0.1101075761,0.1887165325,0.5262004967,-1.419989042
2,5,11,6.13478209,2.523466218,5.886986113,0.09000921733,1.926531862,0.1562071955,-0.0979365428
2,5,12,78.83465176,10.03854454,79.99540862,7.090976947,0.5121082046,0.00940151917,0.1125486464
2,5,13,-1.413757686,2.085723098,0.03847963925,-0.1559256238,0.0003629834737,0.2298723304,0.6962752277
2,6,0,5.421423074,2.819058302,2.850569109,1.342050809,-4.218847494e-15,0.1254147724,-0.9104408904
2,6,1,115.4637841,5.665154106,114.7641974,-8.36853392,1.574840067,0.02267950765,-0.1053557785
2,6,2,171.1876443,7.132268359,172.305313,-0.07141024584,10.43379583,0.0129459993,0.1271688934
2,6,3,4.141327136,1.889773621,4.711323887,-1.544888772,-0.76819025,0.2788093824,0.3009719851
2,6,4,6.31119109,1.912154152,2.927964649,1.341146244,0.2265582455,0.2708425885,-1.760716946
2,6,5,41.65682018,3.499483408,37.90395742,4.88737487,-0.2505207404,0.07242102016,-1.00993867
2,6,6,10.32854047,1.826247636,11.95586812,-2.277281766,-1.538885961,0.2914439657,0.8785217885
2,6,7,12.55055583,2.579743642,11.6984821,-2.680230401,-0.4559832781,0.1471271497,-0.3268312572
2,6,8,30.37968789,3.431459524,28.9418858,-4.133513645,1.095752467,0.07933015295,-0.4049657142
2,6,9,9.024801573,4.061033797,5.907712085,1.102335939,-1.586687627,0.06036716088,-0.7658604561
2,6,10,81.78827953,10.65809389,69.74861599,4.457273239,-4.919614033,0.008360130631,-1.100831585
2,6,11,0.1033290817,3.196458495,2.986015987,0.504152671,1.277697563,0.09787267363,0.901837316
2,7,0,16.94332184,3.789856609,14.78293375,3.056212068,-2.442490654e-15,0.06839298937,-0.5649858461
2,7,1,2.33142457,3.550587592,2.396851115,-1.090302749,-0.5706694521,0.07929230515,0.01842338852
2,7,2,21.67201229,3.032735783,25.00531933,-3.974837105,0.001667978853,0.1039479987,1.074690441
2,7,3,19.6723378,5.043499976,17.73752012,-2.1129113,-2.596701864,0.03878194776,-0.3810262137
2,7,4,9.015857004,2.288258323,9.378896504,-2.432711455,-0.08869261621,0.1883493403,0.1575563574
2,7,6,130.484373,13.74865831,138.7089219,8.460967969,4.006708123,0.004893585085,0.5753414436
3,0,1,122.841757,3.176171841,115.9847719,0,8.560589209,0.04224907884,-1.40942455
3,0,2,206.2656404,3.317900027,214.5374103,-11.6427263,7.993605777e-15,0.02028421283,1.178087426
3,0,3,287.0160932,6.034537278,289.4505085,4.440892099e-15,13.52353812,0.009045185339,0.2315279392
3,0,4,956.1283126,16.0176022,938.9586724,-24.35714659,9.769962617e-15,0.0009265034504,-0.5226184238
3,0,5,101.9065028,2.297034418,93.21858513,7.105427358e-15,7.674576589,0.06838631393,-2.271957979
3,0,6,353.8512335,7.784904326,328.8639838,14.41488984,-1.065814104e-14,0.005770528208,-1.898131259
3,0,7,24.34388732,2.122777574,24.75195806,-6.661338148e-16,-3.954649074,0.1984305337,0.1817773214
3,0,8,59.35070753,2.481171517,59.14617922,6.113170638,-1.842970221e-14,0.1072217272,-0.06697224081
3,0,9,162.1942871,4.59873694,156.9768277,-8.437694987e-15,-9.95911954,0.02230914383,-0.7792925569
3,0,10,46.64083591,2.208964393,43.51561041,-5.243553591,-3.996802889e-15,0.1462553973,-1.195190992
3,0,11,67.41660751,5.382031219,74.82931147,-1.665334537e-14,-6.87605031,0.0302509994,1.289277844
3,0,12,124.9159645,5.165944418,122.8702827,8.811028374,-2.442490654e-15,0.02455157765,-0.3205367232
3,0,13,141.5161841,7.389767537,131.5082188,-8.437694987e-15,9.115481602,0.01376788229,-1.174300817
3,0,14,22.14850601,3.266357125,15.62141592,-3.141690284,8.881784197e-16,0.09000422478,-1.958172986
3,0,15,65.48613537,9.365926025,67.55462274,1.643130076e-14,6.533271518,0.01091939554,0.2161484728
3,1,0,47.22145815,1.173252253,46.04054605,-1.33226763e-15,-5.393533791,0.2955606482,-0.6420086514
3,1,1,404.583941,5.223317217,393.7915501,3.691954944,-15.33565382,0.005727298414,-0.816756452
3,1,2,300.0273193,4.288597359,287.1212275,7.027651162,11.49027728,0.01005967192,-1.294454108
3,1,3,124.6936644,2.284214228,121.4184985,-3.111873593,-8.187378703,0.05205271555,-0.7472312044
3,1,4,127.5369697,2.926432207,121.4658785,-5.38086472,-6.913259631,0.04309765935,-1.260357065
3,1,5,32.47522292,1.079666577,29.63450448,0.685091529,4.272573174,0.4728454299,-1.953384731
3,1,6,165.3891916,2.984497538,165.5346861,-5.961234197,-8.309929992,0.02982808425,0.02512808838
3,1,7,5.610508529,0.9033193399,6.620409206,1.224700138,-1.638029752,1.184390881,1.099072119
3,1,8,304.4819482,6.284831943,301.3598641,4.86049138,12.9145848,0.008134218267,-0.2815804555
3,1,9,29.54762129,1.478131306,33.27895403,-4.190945844,1.860889506,0.3366291697,2.164910024
3,1,10,93.60665334,2.585247709,90.46271708,4.519807991,-6.06046178,0.06863657898,-0.8236667727
3,1,11,23.2321853,1.779727925,17.80986722,1.657386112,2.916511223,0.2737331817,-2.836930609
3,1,12,32.25774304,2.171414636,33.01611673,-1.947346566,-4.131429215,0.176942693,0.3190065321
3,1,13,40.9185664,2.906755934,38.29957516,4.776807363,1.175275219,0.1004406711,-0.8300205554
3,1,14,112.4623572,5.04353335,100.1161839,-0.7046820272,7.922166375,0.02715898131,-2.034647174
3,1,15,48.92599682,7.845349391,30.17802173,-4.042024179,-1.652176684,0.01569762977,-2.348937216
3,2,0,174.4813765,3.823849065,155.0456952,-5.329070518e-15,-9.897671312,0.02379751324,-2.998234226
3,2,1,175.016198,2.467854195,172.3152822,-10.23748869,2.017255355,0.02971070072,-0.4655512539
3,2,2,515.6278133,6.400090176,504.6774406,17.77181801,1.742787999,0.003568293673,-0.654122666
3,2,3,564.3930982,7.727691517,545.254294,15.02125088,-10.90297579,0.002886812456,-1.028310059
3,2,4,80.34395037,2.002033688,75.85648521,0.07327886412,6.922695022,0.1018560805,-1.432169991
3,2,5,317.2394018,4.796837617,330.2063723,-3.370292124,-14.04558127,0.008803870468,1.216677125
3,2,6,103.6926656,2.317653323,104.3576154,7.096061092,-3.94754546,0.06645194298,0.1714125832
3,2,7,135.1487928,3.078218635,137.8975551,-3.972450264,8.446814474,0.03858902095,0.5399692922
3,2,8,134.1004861,4.141681272,130.5367471,-6.902316075,-5.902221957,0.02999564755,-0.6172129234
3,2,9,327.1372176,7.096833218,324.3625477,4.239807111,13.67365724,0.006817472572,-0.2290989079
3,2,10,245.4165008,7.009816672,243.193307,-11.58365648,4.413375998,0.00967643335,-0.2186930492
3,2,11,21.66145082,2.135866271,18.55772235,0.7818730696,-3.333791369,0.2006331447,-1.390224892
3,2,12,77.64399107,4.46831554,74.20913437,6.677306769,1.517165179,0.03938314312,-0.6816537213
3,2,13,32.14965517,3.068122868,37.11827317,-0.8406905881,-4.769277434,0.09667796876,1.544896419
3,2,14,35.8819387,3.124165092,33.3002129,3.961189537,-2.312865421,0.09158205503,-0.7812954727
3,2,15,14.2768708,4.764887778,14.53622269,-2.893069672,-0.9026064735,0.0436917775,0.05421123172
3,3,0,279.3900112,8.6131673,262.8915384,-6.661338148e-15,-12.8881765,0.006923311446,-1.372779168
3,3,1,292.3912947,4.868650769,292.080746,3.720477543,-13.06545125,0.009935699864,-0.03095486841
3,3,2,14.57383829,2.304008514,17.62530439,2.946489342,1.56670132,0.1818309986,1.301195376
3,3,3,223.4977903,4.154126907,231.3274764,-11.72245154,2.95733358,0.01607383513,0.992668195
3,3,4,17.92647245,1.019334499,17.18545727,0.8174486891,3.192212024,0.7528615929,-0.6429610656
3,3,5,253.6079796,4.190882361,245.1008686,1.294441539,12.37694138,0.013254021,-0.9793905874
3,3,6,3.312707422,0.6291768879,3.098262128,-1.267102155,-0.5933418765,2.464631407,-0.3366607668
3,3,7,309.3438578,5.037799542,309.0992619,12.31972182,-6.597377028,0.008968313521,-0.02316351887
3,3,8,45.62272323,2.050786396,44.20389955,1.498775472,5.06788064,0.1645003497,-0.5754556263
3,3,9,35.10323344,2.649319123,35.68585767,-3.573158926,-3.127338709,0.1230329324,0.2043615692
3,3,10,12.6416589,1.840678326,12.07588081,-1.032071037,-2.562194431,0.2831315529,-0.3010511336
3,3,11,75.22850662,3.952546543,80.53519612,-7.132240126,-0.1281342031,0.04827182157,1.165924748
3,3,12,29.38871232,2.666501369,26.77441676,-2.801393027,-3.011530248,0.126781979,-0.9308580299
3,3,13,15.49827209,2.904703257,11.79414178,2.580258163,0.8912155005,0.1155604744,-1.259188981
3,3,14,9.04492222,3.871449126,8.190517604,1.787110372,1.407595089,0.06639335669,-0.2201536545
3,4,0,14.01378945,1.583262577,13.49283559,3.108624469e-15,2.919811302,0.3726520982,-0.3180175219
3,4,1,270.6209998,4.884268714,274.3678511,-5.431767405,11.99383912,0.01113979809,0.3954623235
3,4,2,28.4997124,1.794891876,27.35530496,-4.141231764,-0.3665304146,0.2529950123,-0.5756210303
3,4,3,516.4410127,8.481300565,515.6139001,12.99166585,12.53002491,0.003205409224,-0.0468280808
3,4,4,126.4537718,3.075700843,124.4583245,-8.287417783,-3.155362749,0.04192619606,-0.4085855219
3,4,5,104.5840422,2.641581742,111.276306,-6.727360476,-5.005129053,0.05944598557,1.631677475
3,4,6,5.71859092,0.9125924288,6.034249822,0.6794111839,1.830593907,1.159747043,0.3399379712
3,4,7,59.76809864,3.84939326,58.92213858,-4.840831361,-3.714249506,0.05545440817,-0.1992131018
3,4,8,89.12341266,4.516102729,85.94314433,6.276343836,3.861311636,0.03630572111,-0.6059702438
3,4,9,29.80902668,3.720134825,20.563689,3.534156703,-0.7089954091,0.06831010121,-2.416380058
3,4,10,11.15679633,4.680303324,12.87227726,2.844019367,-0.2115632299,0.0454189001,0.3655983277
3,4,11,22.77280115,2.49152326,24.29145627,-0.6556800685,-3.862430584,0.1498255601,0.5878305001
3,4,12,29.51201934,3.33595163,31.43184817,-1.008169087,-4.340905278,0.083945882,0.5562399873
3,5,0,24.33511462,3.413438809,20.59081413,1.776356839e-15,3.606948407,0.08207119781,-1.072669866
3,5,1,203.4763354,5.585707532,206.7787897,5.690541089,-9.913052994,0.01460653946,0.3991264294
3,5,2,35.22317392,2.749382388,35.1307965,-4.173253232,2.186540727,0.115264364,-0.03136269467
3,5,3,13.55203135,2.794441201,10.66463484,-2.567195584,-0.3844966747,0.1254045327,-1.02249936
3,5,4,3.702184087,1.522999687,0.9072403855,0.3049876979,-0.6929734824,0.4288415503,-1.830296685
3,5,5,65.21885564,3.092835953,62.94183871,-2.677027153,5.709870935,0.07466150275,-0.6221779586
3,5,6,44.29656065,4.100999314,42.65355429,3.511610533,-3.823449379,0.05380925935,-0.3811252773
3,5,7,59.79797023,4.230295331,53.7966911,-1.611295836,-5.603085439,0.04736280109,-1.306058158
3,5,8,15.56488558,2.494308579,13.08479857,-1.101053712,-2.656156078,0.1552888015,-0.9773204526
3,5,9,14.76888463,2.618716385,8.184102993,-1.697802634,1.512779109,0.1417638707,-2.479271905
3,5,10,39.23846088,3.755496358,33.25139863,-3.947149478,2.330136744,0.06456009643,-1.521233424
3,6,0,6.658548104,4.114571893,5.578451465,-8.881784197e-16,1.877413777,0.05892889255,-0.2621964181
3,6,1,80.94750133,4.677095795,73.62439965,-5.213050383,-4.398052233,0.03600687598,-1.389593538
3,6,2,19.52865483,2.580905664,18.58704143,3.342355645,0.7567523116,0.1427693281,-0.3557870106
3,6,3,172.6058451,9.702931595,157.8241998,7.164850193,-6.955888608,0.00826716969,-1.344005988
3,6,4,40.14952295,4.312807809,34.18925241,4.352647699,-1.629894702,0.0498725831,-1.331057769
3,6,5,10.925845,2.048475254,8.500282751,-2.264253837,0.4939267576,0.2323588757,-1.169208754
